Repository: leipeng66666/zeolite-diffusion-agent

# Zeolite Diffusion Data Extraction

A two-module pipeline for acquiring scientific papers from major publishers and extracting structured diffusion coefficient data from zeolite research.

## Project Structure

```
├── literature-acquisition/       # Paper download tools
│   ├── wiley/                    #   Wiley Online Library downloader
│   ├── elsevier/                 #   Elsevier / ScienceDirect downloader
│   └── springer/                 #   Springer Link downloader
├── literature-extraction/        # Data extraction pipeline
│   ├── agent.py                  #   Main orchestrator
│   ├── value.py                  #   Stage 1: diffusion value extraction
│   ├── Multidimensional-Data.py  #   Stage 2: context extraction
│   ├── ...                       #   Post-processing modules
│   └── Document/                 #   Sample papers
├── LICENSE                       # MIT License
└── .gitignore
```

## Literature Acquisition

Tools for downloading open-access papers from three major publishers. Each downloader supports keyword search and DOI-based download, with publisher-specific PDF discovery logic.

| Module | Publisher | Method |
|--------|-----------|--------|
| [wiley/](literature-acquisition/wiley/) | Wiley Online Library | HTML scraping |
| [elsevier/](literature-acquisition/elsevier/) | Elsevier / ScienceDirect | Crossref API + scraping |
| [springer/](literature-acquisition/springer/) | Springer Link | Crossref API + scraping |

See each subdirectory for usage instructions.

# Zeolite Diffusion Data Extraction

A two-stage LLM-based agent pipeline for extracting structured diffusion coefficient data from zeolite research papers (XML, HTML, Markdown).

## Overview

This system processes scientific papers about zeolite diffusion and extracts structured data using a **two-stage agent chain**:

1. **Stage 1 — Value Extraction** ([`value.py`](value.py)): Scans the full paper text to find and extract all numerical diffusion coefficient values. Uses paragraph-level splitting for thorough coverage.

2. **Stage 2 — Context Extraction** ([`Multidimensional-Data.py`](Multidimensional-Data.py)): For each diffusion value found in Stage 1, uses the full paper text to extract detailed contextual information (guest molecule, zeolite name, temperature, pressure, concentration, experimental method, etc.) with rigorous validation.

The two stages are orchestrated by [`agent.py`](agent.py), which also handles:
- XML → TXT conversion via [`xml-clean.py`](xml-clean.py) (parses Springer/Nature XML with MathML→LaTeX)
- HTML → TXT conversion via [`html-clean.py`](html-clean.py) (includes LLM-powered table reconstruction)
- Markdown pre-cleaning via [`md_clean.py`](md_clean.py) (PaddleOCR output cleanup)
- Checkpoint resume (skip already-processed papers)
- Post-processing pipeline (unit conversion, normalization, method classification)

### Why two stages?

A single-pass approach (sending the entire paper to the LLM and asking it to find both values and context) suffers from missed values and hallucinated context. The two-stage approach:

## Extracted Data Fields

Each record contains up to 20 fields:

| Field | Description |
|-------|-------------|
| `guest_molecule` | Guest molecule name (e.g., CO2, CH4, H2O) |
| `guest_composition` | Mixture composition ratio (null if single component) |
| `zeolite_name` | Full zeolite designation (e.g., ZSM-5-50, NaY-2.5) |
| `si_al_ratio` | Si/Al ratio (dimensionless) |
| `modified_ion` | Modifying ion or metal (e.g., Na+, Fe, Pt) |
| `loading_value` / `loading_unit` | Ion/metal loading amount and unit |
| `diffusion_coefficient_value` / `diffusion_coefficient_unit` | D value in scientific notation |
| `temperature_value` / `temperature_unit` | Measurement temperature |
| `concentration_value` / `concentration_unit` | Fluid-phase concentration |
| `adsorption_loading_value` / `adsorption_loading_unit` | Adsorbate loading in zeolite pores |
| `pressure_value` / `pressure_unit` | Measurement pressure |
| `experimental_method` | Technique (PFG-NMR, ZLC, MD, QENS, etc.) |
| `distinguishing_variable` | Paper-specific differentiating variable |

# Stage 1 only: extract diffusion values from TXT/MD files
python value.py --input Document --output Document

### Stage 2: Context Extraction (`Multidimensional-Data.py`)

Each diffusion value from Stage 1 is presented to the LLM alongside the full paper text. The LLM must:

1. **Validate** each value against three criteria:
   - Is it a real zeolite diffusion coefficient?
   - Is it from *this* paper (not a reference)?
   - Is the value specific and explicit (not vague/approximate)?

2. **Extract context** for each validated value: scans the entire paper to find the guest molecule, zeolite name, temperature, pressure, etc. associated with each diffusion measurement.

3. **Output structured JSON** with all 20 fields per record.

Output: consolidated CSV with all extracted records.

File: literature-extraction/Document/S0009250908000353.json
{
  "data": [
    {
      "guest_molecule": "water",
      "guest_composition": null,
      "zeolite_name": "ZA1",
      "si_al_ratio": null,
      "modified_ion": null,
      "loading_value": null,
      "loading_unit": null,
      "diffusion_coefficient_value": 8.8e-10,
      "diffusion_coefficient_unit": "m2/s",
      "temperature_value": 323,
      "temperature_unit": "K",
      "concentration_value": null,
      "concentration_unit": null,
      "adsorption_loading_value": null,
      "adsorption_loading_unit": null,
      "pressure_value": 1.0,
      "pressure_unit": "bar",
      "experimental_method": "Membrane permeation (pervaporation)",
      "distinguishing_variable": null
    },
    {
      "guest_molecule": "water",
      "guest_composition": null,
      "zeolite_name": "ZA2",
      "si_al_ratio": null,
      "modified_ion": null,
      "loading_value": null,
      "loading_unit": null,
      "diffusion_coefficient_value": 9.22e-11,
      "diffusion_coefficient_unit": "m2/s",
      "temperature_value": 323,
      "temperature_unit": "K",
      "concentration_value": null,
      "concentration_unit": null,
      "adsorption_loading_value": null,
      "adsorption_loading_unit": null,
      "pressure_value": 1.0,
      "pressure_unit": "bar",
      "experimental_method": "Membrane permeation (pervaporation)",
      "distinguishing_variable": null
    },
    {
      "guest_molecule": "water",
      "guest_composition": null,
      "zeolite_name": "ZA3",
      "si_al_ratio": null,
      "modified_ion": null,
      "loading_value": null,
      "loading_unit": null,
      "diffusion_coefficient_value": 1.88e-11,
      "diffusion_coefficient_unit": "m2/s",
      "temperature_value": 323,
      "temperature_unit": "K",
      "concentration_value": null,
      "concentration_unit": null,
      "adsorption_loading_value": null,
      "adsorption_loading_unit": null,
      "pressure_value": 1.0,
      "pressure_unit": "bar",
      "experimental_method": "Membrane permeation (pervaporation)",
      "distinguishing_variable": null
    },
    {
      "guest_molecule": "water",
      "guest_composition": null,
      "zeolite_name": "ZA4",
      "si_al_ratio": null,
      "modified_ion": null,
      "loading_value": null,
      "loading_unit": null,
      "diffusion_coefficient_value": 1.47e-11,
      "diffusion_coefficient_unit": "m2/s",
      "temperature_value": 323,
      "temperature_unit": "K",
      "concentration_value": null,
      "concentration_unit": null,
      "adsorption_loading_value": null,
      "adsorption_loading_unit": null,
      "pressure_value": 1.0,
      "pressure_unit": "bar",
      "experimental_method": "Membrane permeation (pervaporation)",
      "distinguishing_variable": null
    },
    {
      "guest_molecule": "water",
      "guest_composition": null,
      "zeolite_name": "ZA5",
      "si_al_ratio": null,
      "modified_ion": null,
      "loading_value": null,
      "loading_unit": null,
      "diffusion_coefficient_value": 1.12e-11,
      "diffusion_coefficient_unit": "m2/s",
      "temperature_value": 323,
      "temperature_unit": "K",
      "concentration_value": null,
      "concentration_unit": null,
      "adsorption_loading_value": null,
      "adsorption_loading_unit": null,
      "pressure_value": 1.0,
      "pressure_unit": "bar",
      "experimental_method": "Membrane permeation (pervaporation)",
      "distinguishing_variable": null
    },
    {
      "guest_molecule": "ethanol",
      "guest_composition": null,
      "zeolite_name": "ZA1",
      "si_al_ratio": null,
      "modified_ion": null,
      "loading_value": null,
      "loading_unit": null,
      "diffusion_coefficient_value": 4.24e-08,
      "diffusion_coefficient_unit": "m2/s",
      "temperature_value": 323,
      "temperature_unit": "K",
      "concentration_value": null,
      "concentration_unit": null,
      "adsorption_loading_value": null,
      "adsorption_loading_unit": null,
      "pressure_value": 1.0,
      "pressure_unit": "bar",
      "experimental_method": "Membrane permeation (pervaporation)",
      "distinguishing_variable": null
    },
    {
      "guest_molecule": "ethanol",
      "guest_composition": null,
      "zeolite_name": "ZA2",
      "si_al_ratio": null,
      "modified_ion": null,
      "loading_value": null,
      "loading_unit": null,
      "diffusion_coefficient_value": 4.59e-09,
      "diffusion_coefficient_unit": "m2/s",
      "temperature_value": 323,
      "temperature_unit": "K",
      "concentration_value": null,
      "concentration_unit": null,
      "adsorption_loading_value": null,
      "adsorption_loading_unit": null,
      "pressure_value": 1.0,
      "pressure_unit": "bar",
      "experimental_method": "Membrane permeation (pervaporation)",
      "distinguishing_variable": null
    },
    {
      "guest_molecule": "ethanol",
      "guest_composition": null,
      "zeolite_name": "ZA3",
      "si_al_ratio": null,
      "modified_ion": null,
      "loading_value": null,
      "loading_unit": null,
      "diffusion_coefficient_value": 8.93e-10,
      "diffusion_coefficient_unit": "m2/s",
      "temperature_value": 323,
      "temperature_unit": "K",
      "concentration_value": null,
      "concentration_unit": null,
      "adsorption_loading_value": null,
      "adsorption_loading_unit": null,
      "pressure_value": 1.0,
      "pressure_unit": "bar",
      "experimental_method": "Membrane permeation (pervaporation)",
      "distinguishing_variable": null
    },
    {
      "guest_molecule": "ethanol",
      "guest_composition": null,
      "zeolite_name": "ZA4",
      "si_al_ratio": null,
      "modified_ion": null,
      "loading_value": null,
      "loading_unit": null,
      "diffusion_coefficient_value": 9.03e-10,
      "diffusion_coefficient_unit": "m2/s",
      "temperature_value": 323,
      "temperature_unit": "K",
      "concentration_value": null,
      "concentration_unit": null,
      "adsorption_loading_value": null,
      "adsorption_loading_unit": null,
      "pressure_value": 1.0,
      "pressure_unit": "bar",
      "experimental_method": "Membrane permeation (pervaporation)",
      "distinguishing_variable": null
    },
    {
      "guest_molecule": "ethanol",
      "guest_composition": null,
      "zeolite_name": "ZA5",
      "si_al_ratio": null,
      "modified_ion": null,
      "loading_value": null,
      "loading_unit": null,
      "diffusion_coefficient_value": 1.61e-10,
      "diffusion_coefficient_unit": "m2/s",
      "temperature_value": 323,
      "temperature_unit": "K",
      "concentration_value": null,
      "concentration_unit": null,
      "adsorption_loading_value": null,
      "adsorption_loading_unit": null,
      "pressure_value": 1.0,
      "pressure_unit": "bar",
      "experimental_method": "Membrane permeation (pervaporation)",
      "distinguishing_variable": null
    }
  ]
}

File: literature-extraction/Document/S000925099900189X.json (part 1 of 2)
{
  "data": [
    {
      "guest_molecule": "benzene",
      "guest_composition": null,
      "zeolite_name": "silicalite",
      "si_al_ratio": ">20000",
      "modified_ion": null,
      "loading_value": null,
      "loading_unit": null,
      "diffusion_coefficient_value": 8.73e-13,
      "diffusion_coefficient_unit": "m2/s",
      "temperature_value": 325,
      "temperature_unit": "K",
      "concentration_value": null,
      "concentration_unit": null,
      "adsorption_loading_value": null,
      "adsorption_loading_unit": null,
      "pressure_value": 0.34,
      "pressure_unit": "kPa",
      "experimental_method": "ZLC",
      "distinguishing_variable": "model: Eq. (20) variable shape factor; fit_type: full-time"
    },
    {
      "guest_molecule": "benzene",
      "guest_composition": null,
      "zeolite_name": "silicalite",
      "si_al_ratio": ">20000",
      "modified_ion": null,
      "loading_value": null,
      "loading_unit": null,
      "diffusion_coefficient_value": 7.71e-13,
      "diffusion_coefficient_unit": "m2/s",
      "temperature_value": 335,
      "temperature_unit": "K",
      "concentration_value": null,
      "concentration_unit": null,
      "adsorption_loading_value": null,
      "adsorption_loading_unit": null,
      "pressure_value": 0.34,
      "pressure_unit": "kPa",
      "experimental_method": "ZLC",
      "distinguishing_variable": "model: Eq. (20) variable shape factor; fit_type: full-time"
    },
    {
      "guest_molecule": "benzene",
      "guest_composition": null,
      "zeolite_name": "silicalite",
      "si_al_ratio": ">20000",
      "modified_ion": null,
      "loading_value": null,
      "loading_unit": null,
      "diffusion_coefficient_value": 1.03e-12,
      "diffusion_coefficient_unit": "m2/s",
      "temperature_value": 355,
      "temperature_unit": "K",
      "concentration_value": null,
      "concentration_unit": null,
      "adsorption_loading_value": null,
      "adsorption_loading_unit": null,
      "pressure_value": 0.34,
      "pressure_unit": "kPa",
      "experimental_method": "ZLC",
      "distinguishing_variable": "model: Eq. (20) variable shape factor; fit_type: full-time; flow_rate: 10 ml/min"
    },
    {
      "guest_molecule": "benzene",
      "guest_composition": null,
      "zeolite_name": "silicalite",
      "si_al_ratio": ">20000",
      "modified_ion": null,
      "loading_value": null,
      "loading_unit": null,
      "diffusion_coefficient_value": 2.334e-12,
      "diffusion_coefficient_unit": "m2/s",
      "temperature_value": 375,
      "temperature_unit": "K",
      "concentration_value": null,
      "concentration_unit": null,
      "adsorption_loading_value": null,
      "adsorption_loading_unit": null,
      "pressure_value": 0.34,
      "pressure_unit": "kPa",
      "experimental_method": "ZLC",
      "distinguishing_variable": "model: Eq. (20) variable shape factor; fit_type: full-time; flow_rate: 10 ml/min"
    },
    {
      "guest_molecule": "benzene",
      "guest_composition": null,
      "zeolite_name": "silicalite",
      "si_al_ratio": ">20000",
      "modified_ion": null,
      "loading_value": null,
      "loading_unit": null,
      "diffusion_coefficient_value": 3.565e-12,
      "diffusion_coefficient_unit": "m2/s",
      "temperature_value": 395,
      "temperature_unit": "K",
      "concentration_value": null,
      "concentration_unit": null,
      "adsorption_loading_value": null,
      "adsorption_loading_unit": null,
      "pressure_value": 0.34,
      "pressure_unit": "kPa",
      "experimental_method": "ZLC",
      "distinguishing_variable": "model: Eq. (20) variable shape factor; fit_type: full-time"
    },
    {
      "guest_molecule": "benzene",
      "guest_composition": null,
      "zeolite_name": "silicalite",
      "si_al_ratio": ">20000",
      "modified_ion": null,
      "loading_value": null,
      "loading_unit": null,
      "diffusion_coefficient_value": 4.71e-12,
      "diffusion_coefficient_unit": "m2/s",
      "temperature_value": 415,
      "temperature_unit": "K",
      "concentration_value": null,
      "concentration_unit": null,
      "adsorption_loading_value": null,
      "adsorption_loading_unit": null,
      "pressure_value": 0.34,
      "pressure_unit": "kPa",
      "experimental_method": "ZLC",
      "distinguishing_variable": "model: Eq. (20) variable shape factor; fit_type: full-time"
    },
    {
      "guest_molecule": "benzene",
      "guest_composition": null,
      "zeolite_name": "silicalite",
      "si_al_ratio": ">20000",
      "modified_ion": null,
      "loading_value": null,
      "loading_unit": null,
      "diffusion_coefficient_value": 3.23e-13,
      "diffusion_coefficient_unit": "m2/s",
      "temperature_value": 455,
      "temperature_unit": "K",
      "concentration_value": null,
      "concentration_unit": null,
      "adsorption_loading_value": null,
      "adsorption_loading_unit": null,
      "pressure_value": 0.34,
      "pressure_unit": "kPa",
      "experimental_method": "ZLC",
      "distinguishing_variable": "model: Eq. (20) variable shape factor; fit_type: full-time"
    },
    {
      "guest_molecule": "ethylbenzene",
      "guest_composition": null,
      "zeolite_name": "silicalite",
      "si_al_ratio": ">20000",
      "modified_ion": null,
      "loading_value": null,
      "loading_unit": null,
      "diffusion_coefficient_value": 6.03e-13,
      "diffusion_coefficient_unit": "m2/s",
      "temperature_value": 355,
      "temperature_unit": "K",
      "concentration_value": null,
      "concentration_unit": null,
      "adsorption_loading_value": null,
      "adsorption_loading_unit": null,
      "pressure_value": 0.13,
      "pressure_unit": "kPa",
      "experimental_method": "ZLC",
      "distinguishing_variable": "model: Eq. (20) variable shape factor; fit_type: full-time; flow_rate: 10 ml/min"
    },
    {
      "guest_molecule": "ethylbenzene",
      "guest_composition": null,
      "zeolite_name": "silicalite",
      "si_al_ratio": ">20000",
      "modified_ion": null,
      "loading_value": null,
      "loading_unit": null,
      "diffusion_coefficient_value": 1.065e-12,
      "diffusion_coefficient_unit": "m2/s",
      "temperature_value": 375,
      "temperature_unit": "K",
      "concentration_value": null,
      "concentration_unit": null,
      "adsorption_loading_value": null,
      "adsorption_loading_unit": null,
      "pressure_value": 0.13,
      "pressure_unit": "kPa",
      "experimental_method": "ZLC",
      "distinguishing_variable": "model: Eq. (20) variable shape factor; fit_type: full-time; flow_rate: 10 ml/min"
    },
    {
      "guest_molecule": "ethylbenzene",
      "guest_composition": null,
      "zeolite_name": "silicalite",
      "si_al_ratio": ">20000",
      "modified_ion": null,
      "loading_value": null,
      "loading_unit": null,
      "diffusion_coefficient_value": 1.94e-12,
      "diffusion_coefficient_unit": "m2/s",
      "temperature_value": 395,
      "temperature_unit": "K",
      "concentration_value": null,
      "concentration_unit": null,
      "adsorption_loading_value": null,
      "adsorption_loading_unit": null,
      "pressure_value": 0.13,
      "pressure_unit": "kPa",
      "experimental_method": "ZLC",
      "distinguishing_variable": "model: Eq. (20) variable shape factor; fit_type: full-time"
    },
    {
      "guest_molecule": "ethylbenzene",
      "guest_composition": null,
      "zeolite_name": "silicalite",
      "si_al_ratio": ">20000",
      "modified_ion": null,
      "loading_value": null,
      "loading_unit": null,
      "diffusion_coefficient_value": 2.607e-12,
      "diffusion_coefficient_unit": "m2/s",
      "temperature_value": 415,
      "temperature_unit": "K",
      "concentration_value": null,
      "concentration_unit": null,
      "adsorption_loading_value": null,
      "adsorption_loading_unit": null,
      "pressure_value": 0.13,
      "pressure_unit": "kPa",
      "experimental_method": "ZLC",
      "distinguishing_variable": "model: Eq. (20) variable shape factor; fit_type: full-time"
    },
    {
      "guest_molecule": "ethylbenzene",
      "guest_composition": null,
      "zeolite_name": "silicalite",
      "si_al_ratio": ">20000",
      "modified_ion": null,
      "loading_value": null,
      "loading_unit": null,
      "diffusion_coefficient_value": 2.55e-12,
      "diffusion_coefficient_unit": "m2/s",
      "temperature_value": 435,
      "temperature_unit": "K",
      "concentration_value": null,
      "concentration_unit": null,
      "adsorption_loading_value": null,
      "adsorption_loading_unit": null,
      "pressure_value": 0.13,
      "pressure_unit": "kPa",
      "experimental_method": "ZLC",
      "distinguishing_variable": "model: Eq. (20) variable shape factor; fit_type: full-time"
    },
    {
      "guest_molecule": "ethylbenzene",
      "guest_composition": null,
      "zeolite_name": "silicalite",
      "si_al_ratio": ">20000",
      "modified_ion": null,
      "loading_value": null,
      "loading_unit": null,
      "diffusion_coefficient_value": 9.5e-12,
      "diffusion_coefficient_unit": "m2/s",
      "temperature_value": 455,
      "temperature_unit": "K",
      "concentration_value": null,
      "concentration_unit": null,
      "adsorption_loading_value": null,
      "adsorption_loading_unit": null,
      "pressure_value": 0.13,
      "pressure_unit": "kPa",
      "experimental_method": "ZLC",
      "distinguishing_variable": "model: Eq. (20) variable shape factor; fit_type: full-time; flow_rate: 10 ml/min"
    },
    {
      "guest_molecule": "ethylbenzene",
      "guest_composition": null,
      "zeolite_name": "silicalite",
      "si_al_ratio": ">20000",
      "modified_ion": null,
      "loading_value": null,
      "loading_unit": null,
      "diffusion_coefficient_value": 1.35e-11,
      "diffusion_coefficient_unit": "m2/s",
      "temperature_value": 485,
      "temperature_unit": "K",
      "concentration_value": null,
      "concentration_unit": null,
      "adsorption_loading_value": null,
      "adsorption_loading_unit": null,
      "pressure_value": 0.13,
      "pressure_unit": "kPa",
      "experimental_method": "ZLC",
      "distinguishing_variable": "model: Eq. (20) variable shape factor; fit_type: full-time; flow_rate: 10 ml/min"
    },
    {
      "guest_molecule": "benzene",
      "guest_composition": null,
      "zeolite_name": "silicalite",
      "si_al_ratio": ">20000",
      "modified_ion": null,
      "loading_value": null,
      "loading_unit": null,
      "diffusion_coefficient_value": 9.05e-13,
      "diffusion_coefficient_unit": "m2/s",
      "temperature_value": 325,
      "temperature_unit": "K",
      "concentration_value": null,
      "concentration_unit": null,
      "adsorption_loading_value": null,
      "adsorption_loading_unit": null,
      "pressure_value": 0.34,
      "pressure_unit": "kPa",
      "experimental_method": "ZLC",
      "distinguishing_variable": "model: Eq. (16) uniform slabs; fit_type: full-time"
    },
    {
      "guest_molecule": "benzene",
      "guest_composition": null,
      "zeolite_name": "silicalite",
      "si_al_ratio": ">20000",
      "modified_ion": null,
      "loading_value": null,
      "loading_unit": null,
      "diffusion_coefficient_value": 9.27e-13,
      "diffusion_coefficient_unit": "m2/s",
      "temperature_value": 335,
      "temperature_unit": "K",
      "concentration_value": null,
      "concentration_unit": null,
      "adsorption_loading_value": null,
      "adsorption_loading_unit": null,
      "pressure_value": 0.34,
      "pressure_unit": "kPa",
      "experimental_method": "ZLC",
      "distinguishing_variable": "model: Eq. (16) uniform slabs; fit_type: full-time"
    },
    {
      "guest_molecule": "benzene",
      "guest_composition": null,
      "zeolite_name": "silicalite",
      "si_al_ratio": ">20000",
      "modified_ion": null,
      "loading_value": null,
      "loading_unit": null,
      "diffusion_coefficient_value": 8.52e-12,
      "diffusion_coefficient_unit": "m2/s",
      "temperature_value": 395,
      "temperature_unit": "K",
      "concentration_value": null,
      "concentration_unit": null,
      "adsorption_loading_value": null,
      "adsorption_loading_unit": null,
      "pressure_value": 0.34,
      "pressure_unit": "kPa",
      "experimental_method": "ZLC",
      "distinguishing_variable": "model: Eq. (16) uniform slabs; fit_type: full-time"
    },
    {
      "guest_molecule": "benzene",
      "guest_composition": null,
      "zeolite_name": "silicalite",
      "si_al_ratio": ">20000",
      "modified_ion": null,
      "loading_value": null,
      "loading_unit": null,
      "diffusion_coefficient_value": 1.77e-11,
      "diffusion_coefficient_unit": "m2/s",
      "temperature_value": 415,
      "temperature_unit": "K",
      "concentration_value": null,
      "concentration_unit": null,
      "adsorption_loading_value": null,
      "adsorption_loading_unit": null,
      "pressure_value": 0.34,
      "pressure_unit": "kPa",
      "experimental_method": "ZLC",
      "distinguishing_variable": "model: Eq. (16) uniform slabs; fit_type: full-time"
    },
    {
      "guest_molecule": "benzene",
      "guest_composition": null,
      "zeolite_name": "silicalite",
      "si_al_ratio": ">20000",
      "modified_ion": null,
      "loading_value": null,
      "loading_unit": null,
      "diffusion_coefficient_value": 6.2e-11,
      "diffusion_coefficient_unit": "m2/s",
      "temperature_value": 455,
      "temperature_unit": "K",
      "concentration_value": null,
      "concentration_unit": null,
      "adsorption_loading_value": null,
      "adsorption_loading_unit": null,
      "pressure_value": 0.34,
      "pressure_unit": "kPa",
      "experimental_method": "ZLC",
      "distinguishing_variable": "model: Eq. (16) uniform slabs; fit_type: full-time"
    },
    {
      "guest_molecule": "benzene",
      "guest_composition": null,
      "zeolite_name": "silicalite",
      "si_al_ratio": ">20000",
      "modified_ion": null,
      "loading_value": null,
      "loading_unit": null,
      "diffusion_coefficient_value": 5.05e-13,
      "diffusion_coefficient_unit": "m2/s",
      "temperature_value": 325,
      "temperature_unit": "K",
      "concentration_value": null,
      "concentration_unit": null,
      "adsorption_loading_value": null,
      "adsorption_loading_unit": null,
      "pressure_value": 0.34,
      "pressure_unit": "kPa",
      "experimental_method": "ZLC",
      "distinguishing_variable": "model: Eq. (16) uniform slabs; fit_type: long-time"
    },
    {
      "guest_molecule": "benzene",
      "guest_composition": null,
      "zeolite_name": "silicalite",
      "si_al_ratio": ">20000",
      "modified_ion": null,
      "loading_value": null,
      "loading_unit": null,
      "diffusion_coefficient_value": 4.26e-13,
      "diffusion_coefficient_unit": "m2/s",
      "temperature_value": 335,
      "temperature_unit": "K",
      "concentration_value": null,
      "concentration_unit": null,
      "adsorption_loading_value": null,
      "adsorption_loading_unit": null,
      "pressure_value": 0.34,
      "pressure_unit": "kPa",
      "experimental_method": "ZLC",
      "distinguishing_variable": "model: Eq. (16) uniform slabs; fit_type: long-time"
    },
    {
      "guest_molecule": "benzene",
      "guest_composition": null,
      "zeolite_name": "silicalite",
      "si_al_ratio": ">20000",
      "modified_ion": null,
      "loading_value": null,
      "loading_unit": null,
      "diffusion_coefficient_value": 3.151e-12,
      "diffusion_coefficient_unit": "m2/s",
      "temperature_value": 395,
      "temperature_unit": "K",
      "concentration_value": null,
      "concentration_unit": null,
      "adsorption_loading_value": null,
      "adsorption_loading_unit": null,
      "pressure_value": 0.34,
      "pressure_unit": "kPa",
      "experimental_method": "ZLC",
      "distinguishing_variable": "model: Eq. (16) uniform slabs; fit_type: long-time"
    },
    {
      "guest_molecule": "benzene",
      "guest_composition": null,
      "zeolite_name": "silicalite",
      "si_al_ratio": ">20000",
      "modified_ion": null,
      "loading_value": null,
      "loading_unit": null,
      "diffusion_coefficient_value": 4.788e-12,
      "diffusion_coefficient_unit": "m2/s",
      "temperature_value": 415,
      "temperature_unit": "K",
      "concentration_value": null,
      "concentration_unit": null,
      "adsorption_loading_value": null,
      "adsorption_loading_unit": null,
      "pressure_value": 0.34,
      "pressure_unit": "kPa",
      "experimental_method": "ZLC",
      "distinguishing_variable": "model: Eq. (16) uniform slabs; fit_type: long-time"
    },
    {
      "guest_molecule": "benzene",
      "guest_composition": null,
      "zeolite_name": "silicalite",
      "si_al_ratio": ">20000",
      "modified_ion": null,
      "loading_value": null,
      "loading_unit": null,
      "diffusion_coefficient_value": 1.713e-11,
      "diffusion_coefficient_unit": "m2/s",
      "temperature_value": 455,
      "temperature_unit": "K",
      "concentration_value": null,
      "concentration_unit": null,
      "adsorption_loading_value": null,
      "adsorption_loading_unit": null,
      "pressure_value": 0.34,
      "pressure_unit": "kPa",
      "experimental_method": "ZLC",
      "distinguishing_variable": "model: Eq. (16) uniform slabs; fit_type: long-time"
    },
    {
      "guest_molecule": "benzene",
      "guest_composition": null,
      "zeolite_name": "silicalite",
      "si_al_ratio": ">20000",
      "modified_ion": null,
      "loading_value": null,
      "loading_unit": null,
      "diffusion_coefficient_value": 8.72e-13,
      "diffusion_coefficient_unit": "m2/s",
      "temperature_value": 325,
      "temperature_unit": "K",
      "concentration_value": null,
      "concentration_unit": null,
      "adsorption_loading_value": null,
      "adsorption_loading_unit": null,
      "pressure_value": 0.34,
      "pressure_unit": "kPa",
      "experimental_method": "ZLC",
      "distinguishing_variable": "model: Eq. (17) size distribution; fit_type: full-time"
    },
    {
      "guest_molecule": "benzene",
      "guest_composition": null,
      "zeolite_name": "silicalite",
      "si_al_ratio": ">20000",
      "modified_ion": null,
      "loading_value": null,
      "loading_unit": null,
      "diffusion_coefficient_value": 9.08e-13,
      "diffusion_coefficient_unit": "m2/s",
      "temperature_value": 335,
      "temperature_unit": "K",
      "concentration_value": null,
      "concentration_unit": null,
      "adsorption_loading_value": null,
      "adsorption_loading_unit": null,
      "pressure_value": 0.34,
      "pressure_unit": "kPa",
      "experimental_method": "ZLC",
      "distinguishing_variable": "model: Eq. (17) size distribution; fit_type: full-time"
    },
    {
      "guest_molecule": "benzene",
      "guest_composition": null,
      "zeolite_name": "silicalite",
      "si_al_ratio": ">20000",
      "modified_ion": null,
      "loading_value": null,
      "loading_unit": null,
      "diffusion_coefficient_value": 8.15e-12,
      "diffusion_coefficient_unit": "m2/s",
      "temperature_value": 395,
      "temperature_unit": "K",
      "concentration_value": null,
      "concentration_unit": null,
      "adsorption_loading_value": null,
      "adsorption_loading_unit": null,
      "pressure_value": 0.34,
      "pressure_unit": "kPa",
      "experimental_method": "ZLC",
      "distinguishing_variable": "model: Eq. (17) size distribution; fit_type: full-time"
    },
    {
      "guest_molecule": "benzene",
      "guest_composition": null,
      "zeolite_name": "silicalite",
      "si_al_ratio": ">20000",
      "modified_ion": null,
      "loading_value": null,
      "loading_unit": null,
      "diffusion_coefficient_value": 1.697e-11,
      "diffusion_coefficient_unit": "m2/s",
      "temperature_value": 415,
      "temperature_unit": "K",
      "concentration_value": null,
      "concentration_unit": null,
      "adsorption_loading_value": null,
      "adsorption_loading_unit": null,
      "pressure_value": 0.34,
      "pressure_unit": "kPa",
      "experimental_method": "ZLC",
      "distinguishing_variable": "model: Eq. (17) size distribution; fit_type: full-time"
    },
    {
      "guest_molecule": "benzene",
      "guest_composition": null,
      "zeolite_name": "silicalite",
      "si_al_ratio": ">20000",
      "modified_ion": null,
      "loading_value": null,
      "loading_unit": null,
      "diffusion_coefficient_value": 6.34e-11,
      "diffusion_coefficient_unit": "m2/s",
      "temperature_value": 455,
      "temperature_unit": "K",
      "concentration_value": null,
      "concentration_unit": null,
      "adsorption_loading_value": null,
      "adsorption_loading_unit": null,
      "pressure_value": 0.34,
      "pressure_unit": "kPa",
      "experimental_method": "ZLC",
      "distinguishing_variable": "model: Eq. (17) size distribution; fit_type: full-time"
    },
    {
      "guest_molecule": "benzene",
      "guest_composition": null,
      "zeolite_name": "silicalite",
      "si_al_ratio": ">20000",
      "modified_ion": null,
      "loading_value": null,
      "loading_unit": null,
      "diffusion_coefficient_value": 6.8e-13,
      "diffusion_coefficient_unit": "m2/s",
      "temperature_value": 325,
      "temperature_unit": "K",
      "concentration_value": null,
      "concentration_unit": null,
      "adsorption_loading_value": null,
      "adsorption_loading_unit": null,
      "pressure_value": 0.34,
      "pressure_unit": "kPa",
      "experimental_method": "ZLC",
      "distinguishing_variable": "model: Eq. (17) size distribution; fit_type: long-time"
    },
    {
      "guest_molecule": "benzene",
      "guest_composition": null,
      "zeolite_name": "silicalite",
      "si_al_ratio": ">20000",
      "modified_ion": null,
      "loading_value": null,
      "loading_unit": null,
      "diffusion_coefficient_value": 5.41e-13,
      "diffusion_coefficient_unit": "m2/s",
      "temperature_value": 335,
      "temperature_unit": "K",
      "concentration_value": null,
      "concentration_unit": null,
      "adsorption_loading_value": null,
      "adsorption_loading_unit": null,
      "pressure_value": 0.34,
      "pressure_unit": "kPa",
      "experimental_method": "ZLC",
      "distinguishing_variable": "model: Eq. (17) size distribution; fit_type: long-time"
    },
    {
      "guest_molecule": "benzene",
      "guest_composition": null,
      "zeolite_name": "silicalite",
      "si_al_ratio": ">20000",
      "modified_ion": null,
      "loading_value": null,
      "loading_unit": null,
      "diffusion_coefficient_value": 4.103e-12,
      "diffusion_coefficient_unit": "m2/s",
      "temperature_value": 395,
      "temperature_unit": "K",
      "concentration_value": null,
      "concentration_unit": null,
      "adsorption_loading_value": null,
      "adsorption_loading_unit": null,
      "pressure_value": 0.34,
      "pressure_unit": "kPa",
      "experimental_method": "ZLC",
      "distinguishing_variable": "model: Eq. (17) size distribution; fit_type: long-time"
    },
    {
      "guest_molecule": "benzene",
      "guest_composition": null,
      "zeolite_name": "silicalite",
      "si_al_ratio": ">20000",
      "modified_ion": null,
      "loading_value": null,
      "loading_unit": null,
      "diffusion_coefficient_value": 6.766e-12,
      "diffusion_coefficient_unit": "m2/s",
      "temperature_value": 415,
      "temperature_unit": "K",
      "concentration_value": null,
      "concentration_unit": null,
      "adsorption_loading_value": null,
      "adsorption_loading_unit": null,
      "pressure_value": 0.34,
      "pressure_unit": "kPa",
      "experimental_method": "ZLC",
      "distinguishing_variable": "model: Eq. (17) size distribution; fit_type: long-time"
    },
    {
      "guest_molecule": "benzene",
      "guest_composition": null,
      "zeolite_name": "silicalite",
      "si_al_ratio": ">20000",
      "modified_ion": null,
      "loading_value": null,
      "loading_unit": null,
      "diffusion_coefficient_value": 1.874e-11,
      "diffusion_coefficient_unit": "m2/s",
      "temperature_value": 455,
      "temperature_unit": "K",
      "concentration_value": null,
      "concentration_unit": null,
      "adsorption_loading_value": null,
      "adsorption_loading_unit": null,
      "pressure_value": 0.34,
      "pressure_unit": "kPa",
      "experimental_method": "ZLC",
      "distinguishing_variable": "model: Eq. (17) size distribution; fit_type: long-time"
    },
    {
      "guest_molecule": "benzene",
      "guest_composition": null,
      "zeolite_name": "silicalite",
      "si_al_ratio": ">20000",
      "modified_ion": null,
      "loading_value": null,
      "loading_unit": null,
      "diffusion_coefficient_value": 8.56e-13,
      "diffusion_coefficient_unit": "m2/s",
      "temperature_value": 325,
      "temperature_unit": "K",
      "concentration_value": null,
      "concentration_unit": null,
      "adsorption_loading_value": null,
      "adsorption_loading_unit": null,
      "pressure_value": 0.34,
      "pressure_unit": "kPa",
      "experimental_method": "ZLC",
      "distinguishing_variable": "model: Eq. (19) size distribution + apparatus effect; fit_type: full-time"
    },
    {
      "guest_molecule": "benzene",
      "guest_composition": null,
      "zeolite_name": "silicalite",
      "si_al_ratio": ">20000",
      "modified_ion": null,
      "loading_value": null,
      "loading_unit": null,
      "diffusion_coefficient_value": 8.91e-13,
      "diffusion_coefficient_unit": "m2/s",
      "temperature_value": 335,
      "temperature_unit": "K",
      "concentration_value": null,
      "concentration_unit": null,
      "adsorption_loading_value": null,
      "adsorption_loading_unit": null,
      "pressure_value": 0.34,
      "pressure_unit": "kPa",
      "experimental_method": "ZLC",
      "distinguishing_variable": "model: Eq. (19) size distribution + apparatus effect; fit_type: full-time"
    },
    {
      "guest_molecule": "benzene",
      "guest_composition": null,
      "zeolite_name": "silicalite",
      "si_al_ratio": ">20000",
      "modified_ion": null,
      "loading_value": null,
      "loading_unit": null,
      "diffusion_coefficient_value": 6.78e-12,
      "diffusion_coefficient_unit": "m2/s",
      "temperature_value": 395,
      "temperature_unit": "K",
      "concentration_value": null,
      "concentration_unit": null,
      "adsorption_loading_value": null,
      "adsorption_loading_unit": null,
      "pressure_value": 0.34,
      "pressure_unit": "kPa",
      "experimental_method": "ZLC",
      "distinguishing_variable": "model: Eq. (19) size distribution + apparatus effect; fit_type: full-time"
    },
    {
      "guest_molecule": "benzene",
      "guest_composition": null,
      "zeolite_name": "silicalite",
      "si_al_ratio": ">20000",
      "modified_ion": null,
      "loading_value": null,
      "loading_unit": null,
      "diffusion_coefficient_value": 1.172e-11,
      "diffusion_coefficient_unit": "m2/s",
      "temperature_value": 415,
      "temperature_unit": "K",
      "concentration_value": null,
      "concentration_unit": null,
      "adsorption_loading_value": null,
      "adsorption_loading_unit": null,
      "pressure_value": 0.34,
      "pressure_unit": "kPa",
      "experimental_method": "ZLC",
      "distinguishing_variable": "model: Eq. (19) size distribution + apparatus effect; fit_type: full-time"
    },
    {
      "guest_molecule": "benzene",
      "guest_composition": null,
      "zeolite_name": "silicalite",
      "si_al_ratio": ">20000",
      "modified_ion": null,
      "loading_value": null,
      "loading_unit": null,
      "diffusion_coefficient_value": 2.744e-11,
      "diffusion_coefficient_unit": "m2/s",
      "temperature_value": 455,
      "temperature_unit": "K",
      "concentration_value": null,
      "concentration_unit": null,
      "adsorption_loading_value": null,
      "adsorption_loading_unit": null,
      "pressure_value": 0.34,
      "pressure_unit": "kPa",
      "experimental_method": "ZLC",
      "distinguishing_variable": "model: Eq. (19) size distribution + apparatus effect; fit_type: full-time"
    },
    {
      "guest_molecule": "benzene",
      "guest_composition": null,
      "zeolite_name": "silicalite",
      "si_al_ratio": ">20000",
      "modified_ion": null,
      "loading_value": null,
      "loading_unit": null,
      "diffusion_coefficient_value": 6.8e-13,
      "diffusion_coefficient_unit": "m2/s",
      "temperature_value": 325,
      "temperature_unit": "K",
      "concentration_value": null,
      "concentration_unit": null,
      "adsorption_loading_value": null,
      "adsorption_loading_unit": null,
      "pressure_value": 0.34,
      "pressure_unit": "kPa",
      "experimental_method": "ZLC",
      "distinguishing_variable": "model: Eq. (19) size distribution + apparatus effect; fit_type: long-time"
    },
    {
      "guest_molecule": "benzene",
      "guest_composition": null,
      "zeolite_name": "silicalite",
      "si_al_ratio": ">20000",
      "modified_ion": null,
      "loading_value": null,
      "loading_unit": null,
      "diffusion_coefficient_value": 5.41e-13,
      "diffusion_coefficient_unit": "m2/s",
      "temperature_value": 335,
      "temperature_unit": "K",
      "concentration_value": null,
      "concentration_unit": null,
      "adsorption_loading_value": null,
      "adsorption_loading_unit": null,
      "pressure_value": 0.34,
      "pressure_unit": "kPa",
      "experimental_method": "ZLC",
      "distinguishing_variable": "model: Eq. (19) size distribution + apparatus effect; fit_type: long-time"
    },
    {
      "guest_molecule": "benzene",
      "guest_composition": null,
      "zeolite_name": "silicalite",
      "si_al_ratio": ">20000",
      "modified_ion": null,
      "loading_value": null,
      "loading_unit": null,
      "diffusion_coefficient_value": 4.096e-12,
      "diffusion_coefficient_unit": "m2/s",
      "temperature_value": 395,
      "temperature_unit": "K",
      "concentration_value": null,
      "concentration_unit": null,
      "adsorption_loading_value": null,
      "adsorption_loading_unit": null,
      "pressure_value": 0.34,
      "pressure_unit": "kPa",
      "experimental_method": "ZLC",
      "distinguishing_variable": "model: Eq. (19) size distribution + apparatus effect; fit_type: long-time"
    },
    {
      "guest_molecule": "benzene",
      "guest_composition": null,
      "zeolite_name": "silicalite",
      "si_al_ratio": ">20000",
      "modified_ion": null,
      "loading_value": null,
      "loading_unit": null,
      "diffusion_coefficient_value": 6.749e-12,
      "diffusion_coefficient_unit": "m2/s",
      "temperature_value": 415,
      "temperature_unit": "K",
      "concentration_value": null,
      "concentration_unit": null,
      "adsorption_loading_value": null,
      "adsorption_loading_unit": null,
      "pressure_value": 0.34,
      "pressure_unit": "kPa",
      "experimental_method": "ZLC",
      "distinguishing_variable": "model: Eq. (19) size distribution + apparatus effect; fit_type: long-time"
    },
    {
      "guest_molecule": "benzene",
      "guest_composition": null,
      "zeolite_name": "silicalite",
      "si_al_ratio": ">20000",
      "modified_ion": null,
      "loading_value": null,
      "loading_unit": null,
      "diffusion_coefficient_value": 1.864e-11,
      "diffusion_coefficient_unit": "m2/s",
      "temperature_value": 455,
      "temperature_unit": "K",
      "concentration_value": null,
      "concentration_unit": null,
      "adsorption_loading_value": null,
      "adsorption_loading_unit": null,
      "pressure_value": 0.34,
      "pressure_unit": "kPa",
      "experimental_method": "ZLC",
      "distinguishing_variable": "model: Eq. (19) size distribution + apparatus effect; fit_type: long-time"
    },
    {
      "guest_molecule": "ethylbenzene",
      "guest_composition": null,
      "zeolite_name": "silicalite",
      "si_al_ratio": ">20000",
      "modified_ion": null,
      "loading_value": null,
      "loading_unit": null,
      "diffusion_coefficient_value": 4.23e-13,
      "diffusion_coefficient_unit": "m2/s",
      "temperature_value": 355,
      "temperature_unit": "K",
      "concentration_value": null,
      "concentration_unit": null,
      "adsorption_loading_value": null,
      "adsorption_loading_unit": null,
      "pressure_value": 0.13,
      "pressure_unit": "kPa",
      "experimental_method": "ZLC",
      "distinguishing_variable": "model: Eq. (16) uniform slabs; fit_type: full-time; flow_rate: 10 ml/min"
    },
    {
      "guest_molecule": "ethylbenzene",
      "guest_composition": null,
      "zeolite_name": "silicalite",
      "si_al_ratio": ">20000",
      "modified_ion": null,
      "loading_value": null,
      "loading_unit": null,
      "diffusion_coefficient_value": 3.14e-13,
      "diffusion_coefficient_unit": "m2/s",
      "temperature_value": 355,
      "temperature_unit": "K",
      "concentration_value": null,
      "concentration_unit": null,
      "adsorption_loading_value": null,
      "adsorption_loading_unit": null,
      "pressure_value": 0.13,
      "pressure_unit": "kPa",
      "experimental_method": "ZLC",
      "distinguishing_variable": "model: Eq. (16) uniform slabs; fit_type: long-time; flow_rate: 10 ml/min"
    },
    {
      "guest_molecule": "ethylbenzene",
      "guest_composition": null,
      "zeolite_name": "silicalite",
      "si_al_ratio": ">20000",
      "modified_ion": null,
      "loading_value": null,
      "loading_unit": null,
      "diffusion_coefficient_value": 1.115e-12,
      "diffusion_coefficient_unit": "m2/s",
      "temperature_value": 375,
      "temperature_unit": "K",
      "concentration_value": null,
      "concentration_unit": null,
      "adsorption_loading_value": null,
      "adsorption_loading_unit": null,
      "pressure_value": 0.13,
      "pressure_unit": "kPa",
      "experimental_method": "ZLC",
      "distinguishing_variable": "model: Eq. (16) uniform slabs; fit_type: full-time; flow_rate: 10, 15, 20 ml/min combined"
    },
    {
      "guest_molecule": "ethylbenzene",
      "guest_composition": null,
      "zeolite_name": "silicalite",
      "si_al_ratio": ">20000",
      "modified_ion": null,
      "loading_value": null,
      "loading_unit": null,
      "diffusion_coefficient_value": 7.69e-13,
      "diffusion_coefficient_unit": "m2/s",
      "temperature_value": 375,
      "temperature_unit": "K",
      "concentration_value": null,
      "concentration_unit": null,
      "adsorption_loading_value": null,
      "adsorption_loading_unit": null,
      "pressure_value": 0.13,
      "pressure_unit": "kPa",
      "experimental_method": "ZLC",
      "distinguishing_variable": "model: Eq. (16) uniform slabs; fit_type: long-time; flow_rate: 10, 15, 20 ml/min combined"
    },
    {
      "guest_molecule": "ethylbenzene",
      "guest_composition": null,
      "zeolite_name": "silicalite",
      "si_al_ratio": ">20000",
      "modified_ion": null,
      "loading_value": null,
      "loading_unit": null,
      "diffusion_coefficient_value": 3.218e-12,
      "diffusion_coefficient_unit": "m2/s",
      "temperature_value": 395,
      "temperature_unit": "K",
      "concentration_value": null,
      "concentration_unit": null,
      "adsorption_loading_value": null,
      "adsorption_loading_unit": null,
      "pressure_value": 0.13,
      "pressure_unit": "kPa",
      "experimental_method": "ZLC",
      "distinguishing_variable": "model: Eq. (16) uniform slabs; fit_type: full-time; flow_rate: 15 ml/min"
    },
    {
      "guest_molecule": "ethylbenzene",
      "guest_composition": null,
      "zeolite_name": "silicalite",
      "si_al_ratio": ">20000",
      "modified_ion": null,
      "loading_value": null,
      "loading_unit": null,
      "diffusion_coefficient_value": 1.998e-12,
      "diffusion_coefficient_unit": "m2/s",
      "temperature_value": 395,
      "temperature_unit": "K",
      "concentration_value": null,
      "concentration_unit": null,
      "adsorption_loading_value": null,
      "adsorption_loading_unit": null,
      "pressure_value": 0.13,
      "pressure_unit": "kPa",
      "experimental_method": "ZLC",
      "distinguishing_variable": "model: Eq. (16) uniform slabs; fit_type: long-time; flow_rate: 15 ml/min"
    },
    {
      "guest_molecule": "ethylbenzene",
      "guest_composition": null,
      "zeolite_name": "silicalite",
      "si_al_ratio": ">20000",
      "modified_ion": null,
      "loading_value": null,
      "loading_unit": null,
      "diffusion_coefficient_value": 6.41e-12,
      "diffusion_coefficient_unit": "m2/s",
      "temperature_value": 415,
      "temperature_unit": "K",
      "concentration_value": null,
      "concentration_unit": null,
      "adsorption_loading_value": null,
      "adsorption_loading_unit": null,
      "pressure_value": 0.13,
      "pressure_unit": "kPa",
      "experimental_method": "ZLC",
      "distinguishing_variable": "model: Eq. (16) uniform slabs; fit_type: full-time; flow_rate: 15 ml/min"
    },
    {
      "guest_molecule": "ethylbenzene",
      "guest_composition": null,
      "zeolite_name": "silicalite",
      "si_al_ratio": ">20000",
      "modified_ion": null,
      "loading_value": null,
      "loading_unit": null,
      "diffusion_coefficient_value": 3.471e-12,
      "diffusion_coefficient_unit": "m2/s",
      "temperature_value": 415,
      "temperature_unit": "K",
      "concentration_value": null,
      "concentration_unit": null,
      "adsorption_loading_value": null,
      "adsorption_loading_unit": null,
      "pressure_value": 0.13,
      "pressure_unit": "kPa",
      "experimental_method": "ZLC",
      "distinguishing_variable": "model: Eq. (16) uniform slabs; fit_type: long-time; flow_rate: 15 ml/min"
    },
    {
      "guest_molecule": "ethylbenzene",
      "guest_composition": null,
      "zeolite_name": "silicalite",
      "si_al_ratio": ">20000",
      "modified_ion": null,
      "loading_value": null,
      "loading_unit": null,
      "diffusion_coefficient_value": 1.483e-11,
      "diffusion_coefficient_unit": "m2/s",
      "temperature_value": 435,
      "temperature_unit": "K",
      "concentration_value": null,
      "concentration_unit": null,
      "adsorption_loading_value": null,
      "adsorption_loading_unit": null,
      "pressure_value": 0.13,
      "pressure_unit": "kPa",
      "experimental_method": "ZLC",
      "distinguishing_variable": "model: Eq. (16) uniform slabs; fit_type: full-time; flow_rate: 15 ml/min"
    },
    {
      "guest_molecule": "ethylbenzene",
      "guest_composition": null,
      "zeolite_name": "silicalite",
      "si_al_ratio": ">20000",
      "modified_ion": null,
      "loading_value": null,
      "loading_unit": null,
      "diffusion_coefficient_value": 6.394e-12,
      "diffusion_coefficient_unit": "m2/s",
      "temperature_value": 435,
      "temperature_unit": "K",
      "concentration_value": null,
      "concentration_unit": null,
      "adsorption_loading_value": null,
      "adsorption_loading_unit": null,
      "pressure_value": 0.13,
      "pressure_unit": "kPa",
      "experimental_method": "ZLC",
      "distinguishing_variable": "model: Eq. (16) uniform slabs; fit_type: long-time; flow_rate: 15 ml/min"
    },
    {
      "guest_molecule": "ethylbenzene",
      "guest_composition": null,
      "zeolite_name": "silicalite",
      "si_al_ratio": ">20000",
      "modified_ion": null,
      "loading_value": null,
      "loading_unit": null,
      "diffusion_coefficient_value": 2.625e-11,
      "diffusion_coefficient_unit": "m2/s",
      "temperature_value": 455,
      "temperature_unit": "K",
