Repository: leipeng66666/zeolite-diffusion-agent

# Zeolite Diffusion Data Extraction

A two-stage LLM-based agent pipeline for extracting structured diffusion coefficient data from zeolite research papers (XML, HTML, Markdown).

## Overview

This system processes scientific papers about zeolite diffusion and extracts structured data using a **two-stage agent chain**:

1. **Stage 1 — Value Extraction** ([`value.py`](value.py)): Scans the full paper text to find and extract all numerical diffusion coefficient values. Uses paragraph-level splitting for thorough coverage.

2.

File: literature-extraction/Document/S000926140101466X.json
{
  "data": [
    {
      "guest_molecule": "He",
      "guest_composition": null,
      "zeolite_name": "ZSM-5",
      "si_al_ratio": null,
      "modified_ion": null,
      "loading_value": null,
      "loading_unit": null,
      "diffusion_coefficient_value": 6.28e-08,
      "diffusion_coefficient_unit": "m2/s",
      "temperature_value": 309,
      "temperature_unit": "K",
      "concentration_value": null,
      "concentration_unit": null,
      "adsorption_loading_value": 12,
      "adsorption_loading_unit": "atoms/u.c.",
      "pressure_value": null,
      "pressure_unit": null,
      "experimental_method": "Molecular Dynamics",
      "distinguishing_variable": "direction: x"
    },
    {
      "guest_molecule": "He",
      "guest_composition": null,
      "zeolite_name": "ZSM-5",
      "si_al_ratio": null,
      "modified_ion": null,
      "loading_value": null,
      "loading_unit": null,
      "diffusion_coefficient_value": 7.22e-08,
      "diffusion_coefficient_unit": "m2/s",
      "temperature_value": 309,
      "temperature_unit": "K",
      "concentration_value": null,
      "concentration_unit": null,
      "adsorption_loading_value": 12,
      "adsorption_loading_unit": "atoms/u.c.",
      "pressure_value": null,
      "pressure_unit": null,
      "experimental_method": "Molecular Dynamics",
      "distinguishing_variable": "direction: y"
    },
    {
      "guest_molecule": "He",
      "guest_composition": null,
      "zeolite_name": "ZSM-5",
      "si_al_ratio": null,
      "modified_ion": null,
      "loading_value": null,
      "loading_unit": null,
      "diffusion_coefficient_value": 1.97e-08,
      "diffusion_coefficient_unit": "m2/s",
      "temperature_value": 309,
      "temperature_unit": "K",
      "concentration_value": null,
      "concentration_unit": null,
      "adsorption_loading_value": 12,
      "adsorption_loading_unit": "atoms/u.c.",
      "pressure_value": null,
      "pressure_unit": null,
      "experimental_method": "Molecular Dynamics",
      "distinguishing_variable": "direction: z"
    },
    {
      "guest_molecule": "He",
      "guest_composition": null,
      "zeolite_name": "ZSM-5",
      "si_al_ratio": null,
      "modified_ion": null,
      "loading_value": null,
      "loading_unit": null,
      "diffusion_coefficient_value": 5.1e-08,
      "diffusion_coefficient_unit": "m2/s",
      "temperature_value": 309,
      "temperature_unit": "K",
      "concentration_value": null,
      "concentration_unit": null,
      "adsorption_loading_value": 12,
      "adsorption_loading_unit": "atoms/u.c.",
      "pressure_value": null,
      "pressure_unit": null,
      "experimental_method": "Molecular Dynamics",
      "distinguishing_variable": "direction: total"
    },
    {
      "guest_molecule": "Ar",
      "guest_composition": null,
      "zeolite_name": "ZSM-5",
      "si_al_ratio": null,
      "modified_ion": null,
      "loading_value": null,
      "loading_unit": null,
      "diffusion_coefficient_value": 6.3e-09,
      "diffusion_coefficient_unit": "m2/s",
      "temperature_value": 296,
      "temperature_unit": "K",
      "concentration_value": null,
      "concentration_unit": null,
      "adsorption_loading_value": 12,
      "adsorption_loading_unit": "atoms/u.c.",
      "pressure_value": null,
      "pressure_unit": null,
      "experimental_method": "Molecular Dynamics",
      "distinguishing_variable": "direction: x"
    },
    {
      "guest_molecule": "Ar",
      "guest_composition": null,
      "zeolite_name": "ZSM-5",
      "si_al_ratio": null,
      "modified_ion": null,
      "loading_value": null,
      "loading_unit": null,
      "diffusion_coefficient_value": 7.6e-09,
      "diffusion_coefficient_unit": "m2/s",
      "temperature_value": 296,
      "temperature_unit": "K",
      "concentration_value": null,
      "concentration_unit": null,
      "adsorption_loading_value": 12,
      "adsorption_loading_unit": "atoms/u.c.",
      "pressure_value": null,
      "pressure_unit": null,
      "experimental_method": "Molecular Dynamics",
      "distinguishing_variable": "direction: y"
    },
    {
      "guest_molecule": "Ar",
      "guest_composition": null,
      "zeolite_name": "ZSM-5",
      "si_al_ratio": null,
      "modified_ion": null,
      "loading_value": null,
      "loading_unit": null,
      "diffusion_coefficient_value": 2.3e-09,
      "diffusion_coefficient_unit": "m2/s",
      "temperature_value": 296,
      "temperature_unit": "K",
      "concentration_value": null,
      "concentration_unit": null,
      "adsorption_loading_value": 12,
      "adsorption_loading_unit": "atoms/u.c.",
      "pressure_value": null,
      "pressure_unit": null,
      "experimental_method": "Molecular Dynamics",
      "distinguishing_variable": "direction: z"
    },
    {
      "guest_molecule": "Ar",
      "guest_composition": null,
      "zeolite_name": "ZSM-5",
      "si_al_ratio": null,
      "modified_ion": null,
      "loading_value": null,
      "loading_unit": null,
      "diffusion_coefficient_value": 5.3e-09,
      "diffusion_coefficient_unit": "m2/s",
      "temperature_value": 296,
      "temperature_unit": "K",
      "concentration_value": null,
      "concentration_unit": null,
      "adsorption_loading_value": 12,
      "adsorption_loading_unit": "atoms/u.c.",
      "pressure_value": null,
      "pressure_unit": null,
      "experimental_method": "Molecular Dynamics",
      "distinguishing_variable": "direction: total"
    },
    {
      "guest_molecule": "He",
      "guest_composition": null,
      "zeolite_name": "ZSM-11",
      "si_al_ratio": null,
      "modified_ion": null,
      "loading_value": null,
      "loading_unit": null,
      "diffusion_coefficient_value": 7.15e-08,
      "diffusion_coefficient_unit": "m2/s",
      "temperature_value": 294,
      "temperature_unit": "K",
      "concentration_value": null,
      "concentration_unit": null,
      "adsorption_loading_value": 12,
      "adsorption_loading_unit": "atoms/u.c.",
      "pressure_value": null,
      "pressure_unit": null,
      "experimental_method": "Molecular Dynamics",
      "distinguishing_variable": "direction: x"
    },
    {
      "guest_molecule": "He",
      "guest_composition": null,
      "zeolite_name": "ZSM-11",
      "si_al_ratio": null,
      "modified_ion": null,
      "loading_value": null,
      "loading_unit": null,
      "diffusion_coefficient_value": 6.09e-08,
      "diffusion_coefficient_unit": "m2/s",
      "temperature_value": 294,
      "temperature_unit": "K",
      "concentration_value": null,
      "concentration_unit": null,
      "adsorption_loading_value": 12,
      "adsorption_loading_unit": "atoms/u.c.",
      "pressure_value": null,
      "pressure_unit": null,
      "experimental_method": "Molecular Dynamics",
      "distinguishing_variable": "direction: y"
    },
    {
      "guest_molecule": "He",
      "guest_composition": null,
      "zeolite_name": "ZSM-11",
      "si_al_ratio": null,
      "modified_ion": null,
      "loading_value": null,
      "loading_unit": null,
      "diffusion_coefficient_value": 1.46e-08,
      "diffusion_coefficient_unit": "m2/s",
      "temperature_value": 294,
      "temperature_unit": "K",
      "concentration_value": null,
      "concentration_unit": null,
      "adsorption_loading_value": 12,
      "adsorption_loading_unit": "atoms/u.c.",
      "pressure_value": null,
      "pressure_unit": null,
      "experimental_method": "Molecular Dynamics",
      "distinguishing_variable": "direction: z"
    },
    {
      "guest_molecule": "He",
      "guest_composition": null,
      "zeolite_name": "ZSM-11",
      "si_al_ratio": null,
      "modified_ion": null,
      "loading_value": null,
      "loading_unit": null,
      "diffusion_coefficient_value": 4.85e-08,
      "diffusion_coefficient_unit": "m2/s",
      "temperature_value": 294,
      "temperature_unit": "K",
      "concentration_value": null,
      "concentration_unit": null,
      "adsorption_loading_value": 12,
      "adsorption_loading_unit": "atoms/u.c.",
      "pressure_value": null,
      "pressure_unit": null,
      "experimental_method": "Molecular Dynamics",
      "distinguishing_variable": "direction: total"
    },
    {
      "guest_molecule": "Ar",
      "guest_composition": null,
      "zeolite_name": "ZSM-11",
      "si_al_ratio": null,
      "modified_ion": null,
      "loading_value": null,
      "loading_unit": null,
      "diffusion_coefficient_value": 7.0e-09,
      "diffusion_coefficient_unit": "m2/s",
      "temperature_value": 320,
      "temperature_unit": "K",
      "concentration_value": null,
      "concentration_unit": null,
      "adsorption_loading_value": 12,
      "adsorption_loading_unit": "atoms/u.c.",
      "pressure_value": null,
      "pressure_unit": null,
      "experimental_method": "Molecular Dynamics",
      "distinguishing_variable": "direction: x"
    },
    {
      "guest_molecule": "Ar",
      "guest_composition": null,
      "zeolite_name": "ZSM-11",
      "si_al_ratio": null,
      "modified_ion": null,
      "loading_value": null,
      "loading_unit": null,
      "diffusion_coefficient_value": 7.1e-09,
      "diffusion_coefficient_unit": "m2/s",
      "temperature_value": 320,
      "temperature_unit": "K",
      "concentration_value": null,
      "concentration_unit": null,
      "adsorption_loading_value": 12,
      "adsorption_loading_unit": "atoms/u.c.",
      "pressure_value": null,
      "pressure_unit": null,
      "experimental_method": "Molecular Dynamics",
      "distinguishing_variable": "direction: y"
    },
    {
      "guest_molecule": "Ar",
      "guest_composition": null,
      "zeolite_name": "ZSM-11",
      "si_al_ratio": null,
      "modified_ion": null,
      "loading_value": null,
      "loading_unit": null,
      "diffusion_coefficient_value": 2.2e-09,
      "diffusion_coefficient_unit": "m2/s",
      "temperature_value": 320,
      "temperature_unit": "K",
      "concentration_value": null,
      "concentration_unit": null,
      "adsorption_loading_value": 12,
      "adsorption_loading_unit": "atoms/u.c.",
      "pressure_value": null,
      "pressure_unit": null,
      "experimental_method": "Molecular Dynamics",
      "distinguishing_variable": "direction: z"
    },
    {
      "guest_molecule": "Ar",
      "guest_composition": null,
      "zeolite_name": "ZSM-11",
      "si_al_ratio": null,
      "modified_ion": null,
      "loading_value": null,
      "loading_unit": null,
      "diffusion_coefficient_value": 5.4e-09,
      "diffusion_coefficient_unit": "m2/s",
      "temperature_value": 320,
      "temperature_unit": "K",
      "concentration_value": null,
      "concentration_unit": null,
      "adsorption_loading_value": 12,
      "adsorption_loading_unit": "atoms/u.c.",
      "pressure_value": null,
      "pressure_unit": null,
      "experimental_method": "Molecular Dynamics",
      "distinguishing_variable": "direction: total"
    },
    {
      "guest_molecule": "He",
      "guest_composition": null,
      "zeolite_name": "Ferrierite",
      "si_al_ratio": null,
      "modified_ion": null,
      "loading_value": null,
      "loading_unit": null,
      "diffusion_coefficient_value": 5.63e-08,
      "diffusion_coefficient_unit": "m2/s",
      "temperature_value": 286,
      "temperature_unit": "K",
      "concentration_value": null,
      "concentration_unit": null,
      "adsorption_loading_value": 4,
      "adsorption_loading_unit": "atoms/u.c.",
      "pressure_value": null,
      "pressure_unit": null,
      "experimental_method": "Molecular Dynamics",
      "distinguishing_variable": "direction: x"
    },
    {
      "guest_molecule": "He",
      "guest_composition": null,
      "zeolite_name": "Ferrierite",
      "si_al_ratio": null,
      "modified_ion": null,
      "loading_value": null,
      "loading_unit": null,
      "diffusion_coefficient_value": 6.03e-08,
      "diffusion_coefficient_unit": "m2/s",
      "temperature_value": 286,
      "temperature_unit": "K",
      "concentration_value": null,
      "concentration_unit": null,
      "adsorption_loading_value": 4,
      "adsorption_loading_unit": "atoms/u.c.",
      "pressure_value": null,
      "pressure_unit": null,
      "experimental_method": "Molecular Dynamics",
      "distinguishing_variable": "direction: y"
    },
    {
      "guest_molecule": "He",
      "guest_composition": null,
      "zeolite_name": "Ferrierite",
      "si_al_ratio": null,
      "modified_ion": null,
      "loading_value": null,
      "loading_unit": null,
      "diffusion_coefficient_value": 5.95e-08,
      "diffusion_coefficient_unit": "m2/s",
      "temperature_value": 286,
      "temperature_unit": "K",
      "concentration_value": null,
      "concentration_unit": null,
      "adsorption_loading_value": 4,
      "adsorption_loading_unit": "atoms/u.c.",
      "pressure_value": null,
      "pressure_unit": null,
      "experimental_method": "Molecular Dynamics",
      "distinguishing_variable": "direction: total"
    },
    {
      "guest_molecule": "Ar",
      "guest_composition": null,
      "zeolite_name": "Ferrierite",
      "si_al_ratio": null,
      "modified_ion": null,
      "loading_value": null,
      "loading_unit": null,
      "diffusion_coefficient_value": 1.2e-09,
      "diffusion_coefficient_unit": "m2/s",
      "temperature_value": 283,
      "temperature_unit": "K",
      "concentration_value": null,
      "concentration_unit": null,
      "adsorption_loading_value": 4,
      "adsorption_loading_unit": "atoms/u.c.",
      "pressure_value": null,
      "pressure_unit": null,
      "experimental_method": "Molecular Dynamics",
      "distinguishing_variable": "direction: x"
    },
    {
      "guest_molecule": "Ar",
      "guest_composition": null,
      "zeolite_name": "Ferrierite",
      "si_al_ratio": null,
      "modified_ion": null,
      "loading_value": null,
      "loading_unit": null,
      "diffusion_coefficient_value": 6.2e-09,
      "diffusion_coefficient_unit": "m2/s",
      "temperature_value": 283,
      "temperature_unit": "K",
      "concentration_value": null,
      "concentration_unit": null,
      "adsorption_loading_value": 4,
      "adsorption_loading_unit": "atoms/u.c.",
      "pressure_value": null,
      "pressure_unit": null,
      "experimental_method": "Molecular Dynamics",
      "distinguishing_variable": "direction: y"
    },
    {
      "guest_molecule": "Ar",
      "guest_composition": null,
      "zeolite_name": "Ferrierite",
      "si_al_ratio": null,
      "modified_ion": null,
      "loading_value": null,
      "loading_unit": null,
      "diffusion_coefficient_value": 3.8e-09,
      "diffusion_coefficient_unit": "m2/s",
      "temperature_value": 283,
      "temperature_unit": "K",
      "concentration_value": null,
      "concentration_unit": null,
      "adsorption_loading_value": 4,
      "adsorption_loading_unit": "atoms/u.c.",
      "pressure_value": null,
      "pressure_unit": null,
      "experimental_method": "Molecular Dynamics",
      "distinguishing_variable": "direction: total"
    }
  ]
}

File: literature-extraction/Document/S000925099900189X.json (part 2 of 2)
{
      "concentration_value": null,
      "concentration_unit": null,
      "adsorption_loading_value": null,
      "adsorption_loading_unit": null,
      "pressure_value": 0.13,
      "pressure_unit": "kPa",
      "experimental_method": "ZLC",
      "distinguishing_variable": "model: Eq. (16) uniform slabs; fit_type: full-time; flow_rate: 10 ml/min"
    },
    {
      "guest_molecule": "ethylbenzene",
      "guest_composition": null,
      "zeolite_name": "silicalite",
      "si_al_ratio": ">20000",
      "modified_ion": null,
      "loading_value": null,
      "loading_unit": null,
      "diffusion_coefficient_value": 1.402e-11,
      "diffusion_coefficient_unit": "m2/s",
      "temperature_value": 455,
      "temperature_unit": "K",
      "concentration_value": null,
      "concentration_unit": null,
      "adsorption_loading_value": null,
      "adsorption_loading_unit": null,
      "pressure_value": 0.13,
      "pressure_unit": "kPa",
      "experimental_method": "ZLC",
      "distinguishing_variable": "model: Eq. (16) uniform slabs; fit_type: long-time; flow_rate: 10 ml/min"
    },
    {
      "guest_molecule": "ethylbenzene",
      "guest_composition": null,
      "zeolite_name": "silicalite",
      "si_al_ratio": ">20000",
      "modified_ion": null,
      "loading_value": null,
      "loading_unit": null,
      "diffusion_coefficient_value": 5.69e-11,
      "diffusion_coefficient_unit": "m2/s",
      "temperature_value": 485,
      "temperature_unit": "K",
      "concentration_value": null,
      "concentration_unit": null,
      "adsorption_loading_value": null,
      "adsorption_loading_unit": null,
      "pressure_value": 0.13,
      "pressure_unit": "kPa",
      "experimental_method": "ZLC",
      "distinguishing_variable": "model: Eq. (16) uniform slabs; fit_type: full-time; flow_rate: 10 ml/min"
    },
    {
      "guest_molecule": "ethylbenzene",
      "guest_composition": null,
      "zeolite_name": "silicalite",
      "si_al_ratio": ">20000",
      "modified_ion": null,
      "loading_value": null,
      "loading_unit": null,
      "diffusion_coefficient_value": 3.666e-11,
      "diffusion_coefficient_unit": "m2/s",
      "temperature_value": 485,
      "temperature_unit": "K",
      "concentration_value": null,
      "concentration_unit": null,
      "adsorption_loading_value": null,
      "adsorption_loading_unit": null,
      "pressure_value": 0.13,
      "pressure_unit": "kPa",
      "experimental_method": "ZLC",
      "distinguishing_variable": "model: Eq. (16) uniform slabs; fit_type: long-time; flow_rate: 10 ml/min"
    },
    {
      "guest_molecule": "ethylbenzene",
      "guest_composition": null,
      "zeolite_name": "silicalite",
      "si_al_ratio": ">20000",
      "modified_ion": null,
      "loading_value": null,
      "loading_unit": null,
      "diffusion_coefficient_value": 3.97e-13,
      "diffusion_coefficient_unit": "m2/s",
      "temperature_value": 355,
      "temperature_unit": "K",
      "concentration_value": null,
      "concentration_unit": null,
      "adsorption_loading_value": null,
      "adsorption_loading_unit": null,
      "pressure_value": 0.13,
      "pressure_unit": "kPa",
      "experimental_method": "ZLC",
      "distinguishing_variable": "model: Eq. (17) size distribution; fit_type: full-time; flow_rate: 10 ml/min"
    },
    {
      "guest_molecule": "ethylbenzene",
      "guest_composition": null,
      "zeolite_name": "silicalite",
      "si_al_ratio": ">20000",
      "modified_ion": null,
      "loading_value": null,
      "loading_unit": null,
      "diffusion_coefficient_value": 3.43e-13,
      "diffusion_coefficient_unit": "m2/s",
      "temperature_value": 355,
      "temperature_unit": "K",
      "concentration_value": null,
      "concentration_unit": null,
      "adsorption_loading_value": null,
      "adsorption_loading_unit": null,
      "pressure_value": 0.13,
      "pressure_unit": "kPa",
      "experimental_method": "ZLC",
      "distinguishing_variable": "model: Eq. (17) size distribution; fit_type: long-time; flow_rate: 10 ml/min"
    },
    {
      "guest_molecule": "ethylbenzene",
      "guest_composition": null,
      "zeolite_name": "silicalite",
      "si_al_ratio": ">20000",
      "modified_ion": null,
      "loading_value": null,
      "loading_unit": null,
      "diffusion_coefficient_value": 1.147e-12,
      "diffusion_coefficient_unit": "m2/s",
      "temperature_value": 375,
      "temperature_unit": "K",
      "concentration_value": null,
      "concentration_unit": null,
      "adsorption_loading_value": null,
      "adsorption_loading_unit": null,
      "pressure_value": 0.13,
      "pressure_unit": "kPa",
      "experimental_method": "ZLC",
      "distinguishing_variable": "model: Eq. (17) size distribution; fit_type: full-time; flow_rate: 10, 15, 20 ml/min combined"
    },
    {
      "guest_molecule": "ethylbenzene",
      "guest_composition": null,
      "zeolite_name": "silicalite",
      "si_al_ratio": ">20000",
      "modified_ion": null,
      "loading_value": null,
      "loading_unit": null,
      "diffusion_coefficient_value": 1.149e-12,
      "diffusion_coefficient_unit": "m2/s",
      "temperature_value": 375,
      "temperature_unit": "K",
      "concentration_value": null,
      "concentration_unit": null,
      "adsorption_loading_value": null,
      "adsorption_loading_unit": null,
      "pressure_value": 0.13,
      "pressure_unit": "kPa",
      "experimental_method": "ZLC",
      "distinguishing_variable": "model: Eq. (17) size distribution; fit_type: long-time; flow_rate: 10, 15, 20 ml/min combined"
    },
    {
      "guest_molecule": "ethylbenzene",
      "guest_composition": null,
      "zeolite_name": "silicalite",
      "si_al_ratio": ">20000",
      "modified_ion": null,
      "loading_value": null,
      "loading_unit": null,
      "diffusion_coefficient_value": 3.192e-12,
      "diffusion_coefficient_unit": "m2/s",
      "temperature_value": 395,
      "temperature_unit": "K",
      "concentration_value": null,
      "concentration_unit": null,
      "adsorption_loading_value": null,
      "adsorption_loading_unit": null,
      "pressure_value": 0.13,
      "pressure_unit": "kPa",
      "experimental_method": "ZLC",
      "distinguishing_variable": "model: Eq. (17) size distribution; fit_type: full-time; flow_rate: 15 ml/min"
    },
    {
      "guest_molecule": "ethylbenzene",
      "guest_composition": null,
      "zeolite_name": "silicalite",
      "si_al_ratio": ">20000",
      "modified_ion": null,
      "loading_value": null,
      "loading_unit": null,
      "diffusion_coefficient_value": 2.779e-12,
      "diffusion_coefficient_unit": "m2/s",
      "temperature_value": 395,
      "temperature_unit": "K",
      "concentration_value": null,
      "concentration_unit": null,
      "adsorption_loading_value": null,
      "adsorption_loading_unit": null,
      "pressure_value": 0.13,
      "pressure_unit": "kPa",
      "experimental_method": "ZLC",
      "distinguishing_variable": "model: Eq. (17) size distribution; fit_type: long-time; flow_rate: 15 ml/min"
    },
    {
      "guest_molecule": "ethylbenzene",
      "guest_composition": null,
      "zeolite_name": "silicalite",
      "si_al_ratio": ">20000",
      "modified_ion": null,
      "loading_value": null,
      "loading_unit": null,
      "diffusion_coefficient_value": 6.263e-12,
      "diffusion_coefficient_unit": "m2/s",
      "temperature_value": 415,
      "temperature_unit": "K",
      "concentration_value": null,
      "concentration_unit": null,
      "adsorption_loading_value": null,
      "adsorption_loading_unit": null,
      "pressure_value": 0.13,
      "pressure_unit": "kPa",
      "experimental_method": "ZLC",
      "distinguishing_variable": "model: Eq. (17) size distribution; fit_type: full-time; flow_rate: 15 ml/min"
    },
    {
      "guest_molecule": "ethylbenzene",
      "guest_composition": null,
      "zeolite_name": "silicalite",
      "si_al_ratio": ">20000",
      "modified_ion": null,
      "loading_value": null,
      "loading_unit": null,
      "diffusion_coefficient_value": 4.352e-12,
      "diffusion_coefficient_unit": "m2/s",
      "temperature_value": 415,
      "temperature_unit": "K",
      "concentration_value": null,
      "concentration_unit": null,
      "adsorption_loading_value": null,
      "adsorption_loading_unit": null,
      "pressure_value": 0.13,
      "pressure_unit": "kPa",
      "experimental_method": "ZLC",
      "distinguishing_variable": "model: Eq. (17) size distribution; fit_type: long-time; flow_rate: 15 ml/min"
    },
    {
      "guest_molecule": "ethylbenzene",
      "guest_composition": null,
      "zeolite_name": "silicalite",
      "si_al_ratio": ">20000",
      "modified_ion": null,
      "loading_value": null,
      "loading_unit": null,
      "diffusion_coefficient_value": 1.454e-11,
      "diffusion_coefficient_unit": "m2/s",
      "temperature_value": 435,
      "temperature_unit": "K",
      "concentration_value": null,
      "concentration_unit": null,
      "adsorption_loading_value": null,
      "adsorption_loading_unit": null,
      "pressure_value": 0.13,
      "pressure_unit": "kPa",
      "experimental_method": "ZLC",
      "distinguishing_variable": "model: Eq. (17) size distribution; fit_type: full-time; flow_rate: 15 ml/min"
    },
    {
      "guest_molecule": "ethylbenzene",
      "guest_composition": null,
      "zeolite_name": "silicalite",
      "si_al_ratio": ">20000",
      "modified_ion": null,
      "loading_value": null,
      "loading_unit": null,
      "diffusion_coefficient_value": 6.99e-12,
      "diffusion_coefficient_unit": "m2/s",
      "temperature_value": 435,
      "temperature_unit": "K",
      "concentration_value": null,
      "concentration_unit": null,
      "adsorption_loading_value": null,
      "adsorption_loading_unit": null,
      "pressure_value": 0.13,
      "pressure_unit": "kPa",
      "experimental_method": "ZLC",
      "distinguishing_variable": "model: Eq. (17) size distribution; fit_type: long-time; flow_rate: 15 ml/min"
    },
    {
      "guest_molecule": "ethylbenzene",
      "guest_composition": null,
      "zeolite_name": "silicalite",
      "si_al_ratio": ">20000",
      "modified_ion": null,
      "loading_value": null,
      "loading_unit": null,
      "diffusion_coefficient_value": 2.609e-11,
      "diffusion_coefficient_unit": "m2/s",
      "temperature_value": 455,
      "temperature_unit": "K",
      "concentration_value": null,
      "concentration_unit": null,
      "adsorption_loading_value": null,
      "adsorption_loading_unit": null,
      "pressure_value": 0.13,
      "pressure_unit": "kPa",
      "experimental_method": "ZLC",
      "distinguishing_variable": "model: Eq. (17) size distribution; fit_type: full-time; flow_rate: 10 ml/min"
    },
    {
      "guest_molecule": "ethylbenzene",
      "guest_composition": null,
      "zeolite_name": "silicalite",
      "si_al_ratio": ">20000",
      "modified_ion": null,
      "loading_value": null,
      "loading_unit": null,
      "diffusion_coefficient_value": 1.564e-11,
      "diffusion_coefficient_unit": "m2/s",
      "temperature_value": 455,
      "temperature_unit": "K",
      "concentration_value": null,
      "concentration_unit": null,
      "adsorption_loading_value": null,
      "adsorption_loading_unit": null,
      "pressure_value": 0.13,
      "pressure_unit": "kPa",
      "experimental_method": "ZLC",
      "distinguishing_variable": "model: Eq. (17) size distribution; fit_type: long-time; flow_rate: 10 ml/min"
    },
    {
      "guest_molecule": "ethylbenzene",
      "guest_composition": null,
      "zeolite_name": "silicalite",
      "si_al_ratio": ">20000",
      "modified_ion": null,
      "loading_value": null,
      "loading_unit": null,
      "diffusion_coefficient_value": 5.52e-11,
      "diffusion_coefficient_unit": "m2/s",
      "temperature_value": 485,
      "temperature_unit": "K",
      "concentration_value": null,
      "concentration_unit": null,
      "adsorption_loading_value": null,
      "adsorption_loading_unit": null,
      "pressure_value": 0.13,
      "pressure_unit": "kPa",
      "experimental_method": "ZLC",
      "distinguishing_variable": "model: Eq. (17) size distribution; fit_type: full-time; flow_rate: 10 ml/min"
    },
    {
      "guest_molecule": "ethylbenzene",
      "guest_composition": null,
      "zeolite_name": "silicalite",
      "si_al_ratio": ">20000",
      "modified_ion": null,
      "loading_value": null,
      "loading_unit": null,
      "diffusion_coefficient_value": 3.614e-11,
      "diffusion_coefficient_unit": "m2/s",
      "temperature_value": 485,
      "temperature_unit": "K",
      "concentration_value": null,
      "concentration_unit": null,
      "adsorption_loading_value": null,
      "adsorption_loading_unit": null,
      "pressure_value": 0.13,
      "pressure_unit": "kPa",
      "experimental_method": "ZLC",
      "distinguishing_variable": "model: Eq. (17) size distribution; fit_type: long-time; flow_rate: 10 ml/min"
    },
    {
      "guest_molecule": "ethylbenzene",
      "guest_composition": null,
      "zeolite_name": "silicalite",
      "si_al_ratio": ">20000",
      "modified_ion": null,
      "loading_value": null,
      "loading_unit": null,
      "diffusion_coefficient_value": 3.82e-13,
      "diffusion_coefficient_unit": "m2/s",
      "temperature_value": 355,
      "temperature_unit": "K",
      "concentration_value": null,
      "concentration_unit": null,
      "adsorption_loading_value": null,
      "adsorption_loading_unit": null,
      "pressure_value": 0.13,
      "pressure_unit": "kPa",
      "experimental_method": "ZLC",
      "distinguishing_variable": "model: Eq. (19) size distribution + apparatus effect; fit_type: full-time; flow_rate: 10 ml/min"
    },
    {
      "guest_molecule": "ethylbenzene",
      "guest_composition": null,
      "zeolite_name": "silicalite",
      "si_al_ratio": ">20000",
      "modified_ion": null,
      "loading_value": null,
      "loading_unit": null,
      "diffusion_coefficient_value": 3.43e-13,
      "diffusion_coefficient_unit": "m2/s",
      "temperature_value": 355,
      "temperature_unit": "K",
      "concentration_value": null,
      "concentration_unit": null,
      "adsorption_loading_value": null,
      "adsorption_loading_unit": null,
      "pressure_value": 0.13,
      "pressure_unit": "kPa",
      "experimental_method": "ZLC",
      "distinguishing_variable": "model: Eq. (19) size distribution + apparatus effect; fit_type: long-time; flow_rate: 10 ml/min"
    },
    {
      "guest_molecule": "ethylbenzene",
      "guest_composition": null,
      "zeolite_name": "silicalite",
      "si_al_ratio": ">20000",
      "modified_ion": null,
      "loading_value": null,
      "loading_unit": null,
      "diffusion_coefficient_value": 1.142e-12,
      "diffusion_coefficient_unit": "m2/s",
      "temperature_value": 375,
      "temperature_unit": "K",
      "concentration_value": null,
      "concentration_unit": null,
      "adsorption_loading_value": null,
      "adsorption_loading_unit": null,
      "pressure_value": 0.13,
      "pressure_unit": "kPa",
      "experimental_method": "ZLC",
      "distinguishing_variable": "model: Eq. (19) size distribution + apparatus effect; fit_type: full-time; flow_rate: 10, 15, 20 ml/min combined"
    },
    {
      "guest_molecule": "ethylbenzene",
      "guest_composition": null,
      "zeolite_name": "silicalite",
      "si_al_ratio": ">20000",
      "modified_ion": null,
      "loading_value": null,
      "loading_unit": null,
      "diffusion_coefficient_value": 1.151e-12,
      "diffusion_coefficient_unit": "m2/s",
      "temperature_value": 375,
      "temperature_unit": "K",
      "concentration_value": null,
      "concentration_unit": null,
      "adsorption_loading_value": null,
      "adsorption_loading_unit": null,
      "pressure_value": 0.13,
      "pressure_unit": "kPa",
      "experimental_method": "ZLC",
      "distinguishing_variable": "model: Eq. (19) size distribution + apparatus effect; fit_type: long-time; flow_rate: 10, 15, 20 ml/min combined"
    },
    {
      "guest_molecule": "ethylbenzene",
      "guest_composition": null,
      "zeolite_name": "silicalite",
      "si_al_ratio": ">20000",
      "modified_ion": null,
      "loading_value": null,
      "loading_unit": null,
      "diffusion_coefficient_value": 3.128e-12,
      "diffusion_coefficient_unit": "m2/s",
      "temperature_value": 395,
      "temperature_unit": "K",
      "concentration_value": null,
      "concentration_unit": null,
      "adsorption_loading_value": null,
      "adsorption_loading_unit": null,
      "pressure_value": 0.13,
      "pressure_unit": "kPa",
      "experimental_method": "ZLC",
      "distinguishing_variable": "model: Eq. (19) size distribution + apparatus effect; fit_type: full-time; flow_rate: 15 ml/min"
    },
    {
      "guest_molecule": "ethylbenzene",
      "guest_composition": null,
      "zeolite_name": "silicalite",
      "si_al_ratio": ">20000",
      "modified_ion": null,
      "loading_value": null,
      "loading_unit": null,
      "diffusion_coefficient_value": 2.663e-12,
      "diffusion_coefficient_unit": "m2/s",
      "temperature_value": 395,
      "temperature_unit": "K",
      "concentration_value": null,
      "concentration_unit": null,
      "adsorption_loading_value": null,
      "adsorption_loading_unit": null,
      "pressure_value": 0.13,
      "pressure_unit": "kPa",
      "experimental_method": "ZLC",
      "distinguishing_variable": "model: Eq. (19) size distribution + apparatus effect; fit_type: long-time; flow_rate: 15 ml/min"
    },
    {
      "guest_molecule": "ethylbenzene",
      "guest_composition": null,
      "zeolite_name": "silicalite",
      "si_al_ratio": ">20000",
      "modified_ion": null,
      "loading_value": null,
      "loading_unit": null,
      "diffusion_coefficient_value": 5.689e-12,
      "diffusion_coefficient_unit": "m2/s",
      "temperature_value": 415,
      "temperature_unit": "K",
      "concentration_value": null,
      "concentration_unit": null,
      "adsorption_loading_value": null,
      "adsorption_loading_unit": null,
      "pressure_value": 0.13,
      "pressure_unit": "kPa",
      "experimental_method": "ZLC",
      "distinguishing_variable": "model: Eq. (19) size distribution + apparatus effect; fit_type: full-time; flow_rate: 15 ml/min"
    },
    {
      "guest_molecule": "ethylbenzene",
      "guest_composition": null,
      "zeolite_name": "silicalite",
      "si_al_ratio": ">20000",
      "modified_ion": null,
      "loading_value": null,
      "loading_unit": null,
      "diffusion_coefficient_value": 4.342e-12,
      "diffusion_coefficient_unit": "m2/s",
      "temperature_value": 415,
      "temperature_unit": "K",
      "concentration_value": null,
      "concentration_unit": null,
      "adsorption_loading_value": null,
      "adsorption_loading_unit": null,
      "pressure_value": 0.13,
      "pressure_unit": "kPa",
      "experimental_method": "ZLC",
      "distinguishing_variable": "model: Eq. (19) size distribution + apparatus effect; fit_type: long-time; flow_rate: 15 ml/min"
    },
    {
      "guest_molecule": "ethylbenzene",
      "guest_composition": null,
      "zeolite_name": "silicalite",
      "si_al_ratio": ">20000",
      "modified_ion": null,
      "loading_value": null,
      "loading_unit": null,
      "diffusion_coefficient_value": 1.096e-11,
      "diffusion_coefficient_unit": "m2/s",
      "temperature_value": 435,
      "temperature_unit": "K",
      "concentration_value": null,
      "concentration_unit": null,
      "adsorption_loading_value": null,
      "adsorption_loading_unit": null,
      "pressure_value": 0.13,
      "pressure_unit": "kPa",
      "experimental_method": "ZLC",
      "distinguishing_variable": "model: Eq. (19) size distribution + apparatus effect; fit_type: full-time; flow_rate: 15 ml/min"
    },
    {
      "guest_molecule": "ethylbenzene",
      "guest_composition": null,
      "zeolite_name": "silicalite",
      "si_al_ratio": ">20000",
      "modified_ion": null,
      "loading_value": null,
      "loading_unit": null,
      "diffusion_coefficient_value": 6.948e-12,
      "diffusion_coefficient_unit": "m2/s",
      "temperature_value": 435,
      "temperature_unit": "K",
      "concentration_value": null,
      "concentration_unit": null,
      "adsorption_loading_value": null,
      "adsorption_loading_unit": null,
      "pressure_value": 0.13,
      "pressure_unit": "kPa",
      "experimental_method": "ZLC",
      "distinguishing_variable": "model: Eq. (19) size distribution + apparatus effect; fit_type: long-time; flow_rate: 15 ml/min"
    },
    {
      "guest_molecule": "ethylbenzene",
      "guest_composition": null,
      "zeolite_name": "silicalite",
      "si_al_ratio": ">20000",
      "modified_ion": null,
      "loading_value": null,
      "loading_unit": null,
      "diffusion_coefficient_value": 1.93e-11,
      "diffusion_coefficient_unit": "m2/s",
      "temperature_value": 455,
      "temperature_unit": "K",
      "concentration_value": null,
      "concentration_unit": null,
      "adsorption_loading_value": null,
      "adsorption_loading_unit": null,
      "pressure_value": 0.13,
      "pressure_unit": "kPa",
      "experimental_method": "ZLC",
      "distinguishing_variable": "model: Eq. (19) size distribution + apparatus effect; fit_type: full-time; flow_rate: 10 ml/min"
    },
    {
      "guest_molecule": "ethylbenzene",
      "guest_composition": null,
      "zeolite_name": "silicalite",
      "si_al_ratio": ">20000",
      "modified_ion": null,
      "loading_value": null,
      "loading_unit": null,
      "diffusion_coefficient_value": 1.546e-11,
      "diffusion_coefficient_unit": "m2/s",
      "temperature_value": 455,
      "temperature_unit": "K",
      "concentration_value": null,
      "concentration_unit": null,
      "adsorption_loading_value": null,
      "adsorption_loading_unit": null,
      "pressure_value": 0.13,
      "pressure_unit": "kPa",
      "experimental_method": "ZLC",
      "distinguishing_variable": "model: Eq. (19) size distribution + apparatus effect; fit_type: long-time; flow_rate: 10 ml/min"
    },
    {
      "guest_molecule": "ethylbenzene",
      "guest_composition": null,
      "zeolite_name": "silicalite",
      "si_al_ratio": ">20000",
      "modified_ion": null,
      "loading_value": null,
      "loading_unit": null,
      "diffusion_coefficient_value": 2.87e-11,
      "diffusion_coefficient_unit": "m2/s",
      "temperature_value": 485,
      "temperature_unit": "K",
      "concentration_value": null,
      "concentration_unit": null,
      "adsorption_loading_value": null,
      "adsorption_loading_unit": null,
      "pressure_value": 0.13,
      "pressure_unit": "kPa",
      "experimental_method": "ZLC",
      "distinguishing_variable": "model: Eq. (19) size distribution + apparatus effect; fit_type: full-time; flow_rate: 10 ml/min"
    },
    {
      "guest_molecule": "ethylbenzene",
      "guest_composition": null,
      "zeolite_name": "silicalite",
      "si_al_ratio": ">20000",
      "modified_ion": null,
      "loading_value": null,
      "loading_unit": null,
      "diffusion_coefficient_value": 3.883e-11,
      "diffusion_coefficient_unit": "m2/s",
      "temperature_value": 485,
      "temperature_unit": "K",
      "concentration_value": null,
      "concentration_unit": null,
      "adsorption_loading_value": null,
      "adsorption_loading_unit": null,
      "pressure_value": 0.13,
      "pressure_unit": "kPa",
      "experimental_method": "ZLC",
      "distinguishing_variable": "model: Eq. (19) size distribution + apparatus effect; fit_type: long-time; flow_rate: 10 ml/min"
    },
    {
      "guest_molecule": "benzene",
      "guest_composition": null,
      "zeolite_name": "silicalite",
      "si_al_ratio": ">20000",
      "modified_ion": null,
      "loading_value": null,
      "loading_unit": null,
      "diffusion_coefficient_value": 5.16e-12,
      "diffusion_coefficient_unit": "m2/s",
      "temperature_value": 395,
      "temperature_unit": "K",
      "concentration_value": null,
      "concentration_unit": null,
      "adsorption_loading_value": null,
      "adsorption_loading_unit": null,
      "pressure_value": 0.34,
      "pressure_unit": "kPa",
      "experimental_method": "ZLC",
      "distinguishing_variable": "derived_from: full-time ZLC temperature dependence; parameter: D̄_395"
    },
    {
      "guest_molecule": "ethylbenzene",
      "guest_composition": null,
      "zeolite_name": "silicalite",
      "si_al_ratio": ">20000",
      "modified_ion": null,
      "loading_value": null,
      "loading_unit": null,
      "diffusion_coefficient_value": 2.71e-12,
      "diffusion_coefficient_unit": "m2/s",
      "temperature_value": 395,
      "temperature_unit": "K",
      "concentration_value": null,
      "concentration_unit": null,
      "adsorption_loading_value": null,
      "adsorption_loading_unit": null,
      "pressure_value": 0.13,
      "pressure_unit": "kPa",
      "experimental_method": "ZLC",
      "distinguishing_variable": "derived_from: full-time ZLC temperature dependence; parameter: D̄_395"
    },
    {
      "guest_molecule": "benzene",
      "guest_composition": null,
      "zeolite_name": "silicalite",
      "si_al_ratio": ">20000",
      "modified_ion": null,
      "loading_value": null,
      "loading_unit": null,
      "diffusion_coefficient_value": 3.69e-12,
      "diffusion_coefficient_unit": "m2/s",
      "temperature_value": 395,
      "temperature_unit": "K",
      "concentration_value": null,
      "concentration_unit": null,
      "adsorption_loading_value": null,
      "adsorption_loading_unit": null,
      "pressure_value": 0.34,
      "pressure_unit": "kPa",
      "experimental_method": "ZLC",
      "distinguishing_variable": "derived_from: long-time ZLC temperature dependence; parameter: D̄_395"
    },
    {
      "guest_molecule": "ethylbenzene",
      "guest_composition": null,
      "zeolite_name": "silicalite",
      "si_al_ratio": ">20000",
      "modified_ion": null,
      "loading_value": null,
      "loading_unit": null,
      "diffusion_coefficient_value": 2.54e-12,
      "diffusion_coefficient_unit": "m2/s",
      "temperature_value": 395,
      "temperature_unit": "K",
      "concentration_value": null,
      "concentration_unit": null,
      "adsorption_loading_value": null,
      "adsorption_loading_unit": null,
      "pressure_value": 0.13,
      "pressure_unit": "kPa",
      "experimental_method": "ZLC",
      "distinguishing_variable": "derived_from: long-time ZLC temperature dependence; parameter: D̄_395"
    }
  ]
}
