Repository: leipeng66666/zeolite-diffusion-agent

# Zeolite Diffusion Data Extraction

A two-module pipeline for acquiring scientific papers from major publishers and extracting structured diffusion coefficient data from zeolite research.

## Project Structure

```
├── literature-acquisition/       # Paper download tools
│   ├── wiley/                    #   Wiley Online Library downloader
│   ├── elsevier/                 #   Elsevier / ScienceDirect downloader
│   └── springer/                 #   Springer Link downloader
├── literature-extraction/        # Data extraction pipeline
│   ├── agent.py                  #   Main orchestrator
│   ├── value.py                  #   Stage 1: diffusion value extraction
│   ├── Multidimensional-Data.py  #   Stage 2: context extraction
│   ├── ...                       #   Post-processing modules
│   └── Document/                 #   Sample papers
├── LICENSE                       # MIT License
└── .gitignore
```

## Literature Acquisition

Tools for downloading open-access papers from three major publishers. Each downloader supports keyword search and DOI-based download, with publisher-specific PDF discovery logic.

| Module | Publisher | Method |
|--------|-----------|--------|
| [wiley/](literature-acquisition/wiley/) | Wiley Online Library | HTML scraping |
| [elsevier/](literature-acquisition/elsevier/) | Elsevier / ScienceDirect | Crossref API + scraping |
| [springer/](literature-acquisition/springer/) | Springer Link | Crossref API + scraping |

See each subdirectory for usage instructions.

## Literature Extraction

A two-stage LLM-based agent pipeline for extracting structured diffusion coefficient data from zeolite research papers (XML, HTML, Markdown).

### How It Works

1. **Stage 1 — Value Extraction** ([`value.py`](literature-extraction/value.py)): Scans the full paper text paragraph-by-paragraph to find all numerical diffusion coefficient values.

2. **Stage 2 — Context Extraction** ([`Multidimensional-Data.py`](literature-extraction/Multidimensional-Data.py)): For each value found, uses the full text to extract detailed context (guest molecule, zeolite name, temperature, pressure, etc.) with rigorous validation.

The two stages are orchestrated by [`agent.py`](literature-extraction/agent.py), followed by automated post-processing (unit conversion, normalization, method classification).

See the [extraction README](literature-extraction/README.md) for full documentation.

## Quick Start

```bash
git clone https://github.com/leipeng66666/zeolite-diffusion-agent.git
cd zeolite-diffusion-agent

# Set your DeepSeek API key
export DEEPSEEK_API_KEY=your-key-here

# Run the extraction pipeline
python literature-extraction/agent.py --mode full
```

## Citation

If you use this tool in your research, please cite:

```bibtex
@software{zeolite_diffusion_extraction,
  author       = {leipeng66666},
  title        = {Zeolite Diffusion Data Extraction},
  url          = {https://github.com/leipeng66666/zeolite-diffusion-agent},
  year         = {2026},
  note         = {Email: 1072534051@qq.com},
}
```

File: consolidated_cleand.csv (part 1 of 17)
filename,doi,guest_molecule,KD_A,PLD_A,guest_composition,zeolite_name,std_zeolite_name,si_al_ratio,modified_ion,loading_value,loading_unit,diffusion_coefficient_value,diffusion_coefficient_unit,temperature_value,temperature_unit,concentration_value,concentration_unit,adsorption_loading_value,adsorption_loading_unit,pressure_value,pressure_unit,experimental_method,distinguishing_variable,method_type,method_category
S0009250900005005,10.1016/S0009-2509(00)00500-5,propane,4.3,4.7,,HZSM5 extrudates,MFI-H,22,,,,3.5e-06,m2/s,348.0,K,,,,,,,Pulse Response (CSTR),pellet_radius: 0.06 cm,Experimental,Other
S0009250903001349,10.1016/S0009-2509(03)00134-9,dihydrogen,2.89,7.4,,Pt/NaY,FAU-NaY,,Pt,1.0,wt%,2.2e-07,m2/s,473.0,K,,,,,1,bar,Membrane permeation,,Experimental,Membrane Permeation
S0009250903001349,10.1016/S0009-2509(03)00134-9,carbon monoxide,3.76,7.4,,Pt/NaY,FAU-NaY,,Pt,1.0,wt%,9.2e-08,m2/s,473.0,K,,,,,1,bar,Membrane permeation,,Experimental,Membrane Permeation
S0009250904001885,10.1016/j.ces.2004.03.012,"1,4-dimethylbenzene",5.8,4.7,,ZSM-5 (AA),MFI,,,,,9.8e-12,m2/s,723.0,K,0.00113,mol/L,,,0.0682,bar,Reaction-diffusion model fitting from catalytic xylene isomerization,"model: PFR; D_ratio: D_A=1000, D_B=100, D_C",Experimental,Other
S0009250904001885,10.1016/j.ces.2004.03.012,"1,4-dimethylbenzene",5.8,4.7,,ZSM-5 (AA),MFI,,,,,6e-12,m2/s,723.0,K,0.00113,mol/L,,,0.0682,bar,Reaction-diffusion model fitting from catalytic xylene isomerization,"model: PFR; D_ratio: D_A=1000, D_B=1000, D_C",Experimental,Other
S0009250904001885,10.1016/j.ces.2004.03.012,"1,4-dimethylbenzene",5.8,4.7,,ZSM-5 (AA),MFI,,,,,7.3e-12,m2/s,723.0,K,0.00113,mol/L,,,0.0682,bar,Reaction-diffusion model fitting from catalytic xylene isomerization,"model: CSTR; D_ratio: D_A=1000, D_B=100, D_C",Experimental,Other
S0009250904001885,10.1016/j.ces.2004.03.012,"1,4-dimethylbenzene",5.8,4.7,,ZSM-5 (BA),MFI,,,,,1.4e-10,m2/s,723.0,K,0.00113,mol/L,,,0.0682,bar,Reaction-diffusion model fitting from catalytic xylene isomerization,"model: PFR; D_ratio: D_A=1000, D_B=100, D_C",Experimental,Other
S0009250904001885,10.1016/j.ces.2004.03.012,"1,4-dimethylbenzene",5.8,4.7,,ZSM-5 (BA),MFI,,,,,9.8e-11,m2/s,723.0,K,0.00113,mol/L,,,0.0682,bar,Reaction-diffusion model fitting from catalytic xylene isomerization,"model: PFR; D_ratio: D_A=1000, D_B=1000, D_C",Experimental,Other
S0009250904001885,10.1016/j.ces.2004.03.012,"1,4-dimethylbenzene",5.8,4.7,,ZSM-5 (BA),MFI,,,,,1.7e-10,m2/s,723.0,K,0.00113,mol/L,,,0.0682,bar,Reaction-diffusion model fitting from catalytic xylene isomerization,"model: CSTR; D_ratio: D_A=1000, D_B=100, D_C",Experimental,Other
S0009250904001885,10.1016/j.ces.2004.03.012,"1,4-dimethylbenzene",5.8,4.7,,ZSM-5 (CA),MFI,,,,,4.1e-10,m2/s,723.0,K,0.00113,mol/L,,,0.0682,bar,Reaction-diffusion model fitting from catalytic xylene isomerization,"model: PFR; D_ratio: D_A=1000, D_B=100, D_C",Experimental,Other
S0009250904001885,10.1016/j.ces.2004.03.012,"1,4-dimethylbenzene",5.8,4.7,,ZSM-5 (CA),MFI,,,,,2.2e-10,m2/s,723.0,K,0.00113,mol/L,,,0.0682,bar,Reaction-diffusion model fitting from catalytic xylene isomerization,"model: PFR; D_ratio: D_A=1000, D_B=1000, D_C",Experimental,Other
S0009250904001885,10.1016/j.ces.2004.03.012,"1,4-dimethylbenzene",5.8,4.7,,ZSM-5 (CA),MFI,,,,,5.3e-10,m2/s,723.0,K,0.00113,mol/L,,,0.0682,bar,Reaction-diffusion model fitting from catalytic xylene isomerization,"model: CSTR; D_ratio: D_A=1000, D_B=100, D_C",Experimental,Other
S0009250904001885,10.1016/j.ces.2004.03.012,"1,4-dimethylbenzene",5.8,4.7,,ZSM-5 (DA),MFI,,,,,8.6e-09,m2/s,723.0,K,0.00113,mol/L,,,0.0682,bar,Reaction-diffusion model fitting from catalytic xylene isomerization,"model: PFR; D_ratio: D_A=1000, D_B=100, D_C",Experimental,Other
S0009250904001885,10.1016/j.ces.2004.03.012,"1,4-dimethylbenzene",5.8,4.7,,ZSM-5 (DA),MFI,,,,,4e-09,m2/s,723.0,K,0.00113,mol/L,,,0.0682,bar,Reaction-diffusion model fitting from catalytic xylene isomerization,"model: PFR; D_ratio: D_A=1000, D_B=1000, D_C",Experimental,Other
S0009250904001885,10.1016/j.ces.2004.03.012,"1,4-dimethylbenzene",5.8,4.7,,ZSM-5 (DA),MFI,,,,,1.9e-08,m2/s,723.0,K,0.00113,mol/L,,,0.0682,bar,Reaction-diffusion model fitting from catalytic xylene isomerization,"model: CSTR; D_ratio: D_A=1000, D_B=100, D_C",Experimental,Other
S0009250904001885,10.1016/j.ces.2004.03.012,"1,4-dimethylbenzene",5.8,4.7,,ZSM-5 (DA*),MFI,,,,,6e-09,m2/s,723.0,K,0.00113,mol/L,,,0.0682,bar,Reaction-diffusion model fitting from catalytic xylene isomerization,"model: PFR; D_ratio: D_A=1000, D_B=100, D_C",Experimental,Other
S0009250904001885,10.1016/j.ces.2004.03.012,"1,4-dimethylbenzene",5.8,4.7,,ZSM-5 (DA*),MFI,,,,,2.8e-09,m2/s,723.0,K,0.00113,mol/L,,,0.0682,bar,Reaction-diffusion model fitting from catalytic xylene isomerization,"model: PFR; D_ratio: D_A=1000, D_B=1000, D_C",Experimental,Other
S0009250904001885,10.1016/j.ces.2004.03.012,"1,4-dimethylbenzene",5.8,4.7,,ZSM-5 (DA*),MFI,,,,,7.4e-09,m2/s,723.0,K,0.00113,mol/L,,,0.0682,bar,Reaction-diffusion model fitting from catalytic xylene isomerization,"model: CSTR; D_ratio: D_A=1000, D_B=100, D_C",Experimental,Other
S0009250904003240,10.1016/j.ces.2004.01.072,propene,4.5,4.1,,Davison 5A (C-521),LTA-Ca,,,,,2.4e-09,m2/s,323.0,K,,,,,0.011865658,bar,,,,
S0009250904003240,10.1016/j.ces.2004.01.072,propane,4.3,4.1,,Davison 5A (C-521),LTA-Ca,,,,,2.1e-06,m2/s,348.0,K,,,1.29,mmol/g,0.1399881,bar,,,,
S0009250908000353,10.1016/j.ces.2008.01.023,"ethanol, water",,4.1,8-9 wt% water in ethanol,NaA-ZA1,LTA-Na,,,,,1.41e-09,m2/s,323.0,K,,,,,1,bar,Pervaporation,,Experimental,Membrane Permeation
S0009250908000353,10.1016/j.ces.2008.01.023,water,2.65,4.1,,NaA-ZA1,LTA-Na,,,,,8.8e-10,m2/s,323.0,K,,,,,1,bar,Pervaporation,,Experimental,Membrane Permeation
S0009250908000353,10.1016/j.ces.2008.01.023,ethanol,4.3,4.1,,NaA-ZA1,LTA-Na,,,,,4.24e-08,m2/s,323.0,K,,,,,1,bar,Pervaporation,,Experimental,Membrane Permeation
S0009250908000353,10.1016/j.ces.2008.01.023,"ethanol, water",,4.1,8-9 wt% water in ethanol,NaA-ZA2,LTA-Na,,,,,1.48e-10,m2/s,323.0,K,,,,,1,bar,Pervaporation,,Experimental,Membrane Permeation
S0009250908000353,10.1016/j.ces.2008.01.023,water,2.65,4.1,,NaA-ZA2,LTA-Na,,,,,9.22e-11,m2/s,323.0,K,,,,,1,bar,Pervaporation,,Experimental,Membrane Permeation
S0009250908000353,10.1016/j.ces.2008.01.023,ethanol,4.3,4.1,,NaA-ZA2,LTA-Na,,,,,4.59e-09,m2/s,323.0,K,,,,,1,bar,Pervaporation,,Experimental,Membrane Permeation
S0009250908000353,10.1016/j.ces.2008.01.023,"ethanol, water",,4.1,8-9 wt% water in ethanol,NaA-ZA3,LTA-Na,,,,,3.01e-11,m2/s,323.0,K,,,,,1,bar,Pervaporation,,Experimental,Membrane Permeation
S0009250908000353,10.1016/j.ces.2008.01.023,water,2.65,4.1,,NaA-ZA3,LTA-Na,,,,,1.88e-11,m2/s,323.0,K,,,,,1,bar,Pervaporation,,Experimental,Membrane Permeation
S0009250908000353,10.1016/j.ces.2008.01.023,ethanol,4.3,4.1,,NaA-ZA3,LTA-Na,,,,,8.93e-10,m2/s,323.0,K,,,,,1,bar,Pervaporation,,Experimental,Membrane Permeation
S0009250908000353,10.1016/j.ces.2008.01.023,"ethanol, water",,4.1,8-9 wt% water in ethanol,NaA-ZA4,LTA-Na,,,,,2.35e-11,m2/s,323.0,K,,,,,1,bar,Pervaporation,,Experimental,Membrane Permeation
S0009250908000353,10.1016/j.ces.2008.01.023,water,2.65,4.1,,NaA-ZA4,LTA-Na,,,,,1.47e-11,m2/s,323.0,K,,,,,1,bar,Pervaporation,,Experimental,Membrane Permeation
S0009250908000353,10.1016/j.ces.2008.01.023,ethanol,4.3,4.1,,NaA-ZA4,LTA-Na,,,,,9.03e-10,m2/s,323.0,K,,,,,1,bar,Pervaporation,,Experimental,Membrane Permeation
S0009250908000353,10.1016/j.ces.2008.01.023,"ethanol, water",,4.1,8-9 wt% water in ethanol,NaA-ZA5,LTA-Na,,,,,1.8e-11,m2/s,323.0,K,,,,,1,bar,Pervaporation,,Experimental,Membrane Permeation
S0009250908000353,10.1016/j.ces.2008.01.023,water,2.65,4.1,,NaA-ZA5,LTA-Na,,,,,1.12e-11,m2/s,323.0,K,,,,,1,bar,Pervaporation,,Experimental,Membrane Permeation
S0009250908000353,10.1016/j.ces.2008.01.023,ethanol,4.3,4.1,,NaA-ZA5,LTA-Na,,,,,1.61e-10,m2/s,323.0,K,,,,,1,bar,Pervaporation,,Experimental,Membrane Permeation
S0009250909003935,10.1016/j.ces.2009.06.022,benzene,5.35,4.7,,silicalite-1,MFI-H,,,,,1.2e-17,m2/s,323.0,K,,,,,,,constant volumetric method (Raman spectroscopy),,Experimental,Uptake/Release
S0009250909008896,10.1016/j.ces.2009.12.044,propane,4.3,7.4,,13X,FAU-NaX,1.18,,,,7e-09,m2/s,303.0,K,,,2,molecules/unit cell,,,Molecular Dynamics,diffusion_type: self,Computational,MD
S0009250909008896,10.1016/j.ces.2009.12.044,propane,4.3,7.4,,13X,FAU-NaX,1.18,,,,9.2e-09,m2/s,303.0,K,,,2,molecules/unit cell,,,Molecular Dynamics,diffusion_type: transport,Computational,MD
S0009250909008896,10.1016/j.ces.2009.12.044,propane,4.3,7.4,,13X,FAU-NaX,1.18,,,,2.8e-09,m2/s,303.0,K,,,4,molecules/unit cell,,,Molecular Dynamics,diffusion_type: self,Computational,MD
S0009250909008896,10.1016/j.ces.2009.12.044,propane,4.3,7.4,,13X,FAU-NaX,1.18,,,,5.8e-09,m2/s,303.0,K,,,4,molecules/unit cell,,,Molecular Dynamics,diffusion_type: transport,Computational,MD
S0009250909008896,10.1016/j.ces.2009.12.044,propane,4.3,7.4,,13X,FAU-NaX,1.18,,,,1.2e-09,m2/s,303.0,K,,,8,molecules/unit cell,,,Molecular Dynamics,diffusion_type: self,Computational,MD
S0009250909008896,10.1016/j.ces.2009.12.044,propane,4.3,7.4,,13X,FAU-NaX,1.18,,,,2.9e-09,m2/s,303.0,K,,,8,molecules/unit cell,,,Molecular Dynamics,diffusion_type: transport,Computational,MD
S0009250909008896,10.1016/j.ces.2009.12.044,propane,4.3,7.4,,13X,FAU-NaX,1.18,,,,6.9e-10,m2/s,303.0,K,,,16,molecules/unit cell,,,Molecular Dynamics,diffusion_type: self,Computational,MD
S0009250909008896,10.1016/j.ces.2009.12.044,propane,4.3,7.4,,13X,FAU-NaX,1.18,,,,1.6e-09,m2/s,303.0,K,,,16,molecules/unit cell,,,Molecular Dynamics,diffusion_type: transport,Computational,MD
S0009250909008896,10.1016/j.ces.2009.12.044,propane,4.3,7.4,,13X,FAU-NaX,1.18,,,,2.8e-10,m2/s,303.0,K,,,32,molecules/unit cell,,,Molecular Dynamics,diffusion_type: self,Computational,MD
S0009250909008896,10.1016/j.ces.2009.12.044,propane,4.3,7.4,,13X,FAU-NaX,1.18,,,,2.8e-10,m2/s,303.0,K,,,32,molecules/unit cell,,,Molecular Dynamics,diffusion_type: transport,Computational,MD
S0009250909008896,10.1016/j.ces.2009.12.044,propene,4.5,7.4,,13X,FAU-NaX,1.18,,,,7.8e-10,m2/s,303.0,K,,,16,molecules/unit cell,,,Molecular Dynamics,diffusion_type: self,Computational,MD
S0009250909008896,10.1016/j.ces.2009.12.044,propene,4.5,7.4,,13X,FAU-NaX,1.18,,,,6.7e-08,m2/s,303.0,K,,,16,molecules/unit cell,,,Molecular Dynamics,diffusion_type: transport,Computational,MD
S0009250909008896,10.1016/j.ces.2009.12.044,propene,4.5,7.4,,13X,FAU-NaX,1.18,,,,3.2e-10,m2/s,303.0,K,,,32,molecules/unit cell,,,Molecular Dynamics,diffusion_type: self,Computational,MD
S0009250909008896,10.1016/j.ces.2009.12.044,propene,4.5,7.4,,13X,FAU-NaX,1.18,,,,3.1e-09,m2/s,303.0,K,,,32,molecules/unit cell,,,Molecular Dynamics,diffusion_type: transport,Computational,MD
S0009250909008896,10.1016/j.ces.2009.12.044,2-methylpropane,5.0,7.4,,13X,FAU-NaX,1.18,,,,9.67e-10,m2/s,373.0,K,,,2,molecules/unit cell,,,Molecular Dynamics,diffusion_type: self,Computational,MD
S0009250909008896,10.1016/j.ces.2009.12.044,2-methylpropane,5.0,7.4,,13X,FAU-NaX,1.18,,,,2.13e-09,m2/s,373.0,K,,,2,molecules/unit cell,,,Molecular Dynamics,diffusion_type: transport,Computational,MD
S0009250909008896,10.1016/j.ces.2009.12.044,2-methylpropane,5.0,7.4,,13X,FAU-NaX,1.18,,,,5.55e-10,m2/s,373.0,K,,,4,molecules/unit cell,,,Molecular Dynamics,diffusion_type: self,Computational,MD
S0009250909008896,10.1016/j.ces.2009.12.044,2-methylpropane,5.0,7.4,,13X,FAU-NaX,1.18,,,,1.2e-09,m2/s,373.0,K,,,4,molecules/unit cell,,,Molecular Dynamics,diffusion_type: transport,Computational,MD
S0009250909008896,10.1016/j.ces.2009.12.044,2-methylpropane,5.0,7.4,,13X,FAU-NaX,1.18,,,,8.65e-11,m2/s,373.0,K,,,8,molecules/unit cell,,,Molecular Dynamics,diffusion_type: self,Computational,MD
S0009250909008896,10.1016/j.ces.2009.12.044,2-methylpropane,5.0,7.4,,13X,FAU-NaX,1.18,,,,1.76e-10,m2/s,373.0,K,,,8,molecules/unit cell,,,Molecular Dynamics,diffusion_type: transport,Computational,MD
S0009250909008896,10.1016/j.ces.2009.12.044,2-methylpropane,5.0,7.4,,13X,FAU-NaX,1.18,,,,9.73e-12,m2/s,373.0,K,,,16,molecules/unit cell,,,Molecular Dynamics,diffusion_type: self,Computational,MD
S0009250909008896,10.1016/j.ces.2009.12.044,2-methylpropane,5.0,7.4,,13X,FAU-NaX,1.18,,,,1.18e-11,m2/s,373.0,K,,,16,molecules/unit cell,,,Molecular Dynamics,diffusion_type: transport,Computational,MD
S0009250909008896,10.1016/j.ces.2009.12.044,2-methylpropane,5.0,7.4,,13X,FAU-NaX,1.18,,,,4.51e-12,m2/s,373.0,K,,,24,molecules/unit cell,,,Molecular Dynamics,diffusion_type: self,Computational,MD
S0009250909008896,10.1016/j.ces.2009.12.044,2-methylpropane,5.0,7.4,,13X,FAU-NaX,1.18,,,,9.83e-13,m2/s,373.0,K,,,24,molecules/unit cell,,,Molecular Dynamics,diffusion_type: transport,Computational,MD
S0009250915002675,10.1016/j.ces.2015.04.007,carbon dioxide,3.3,4.1,,Zeolite 5A (Sylobead MS 522),LTA-CaA,,,,,3.49e-06,m2/s,298.0,K,,,,,0.02,bar,Nonlinear Frequency Response (NFR),coefficient: D_eff,Experimental,FR
S000925091500514X,10.1016/j.ces.2015.07.029,propene,4.5,3.65,,DDR II,DDR,1600,,,,2.48e-16,m2/s,296.0,K,,,,,0.01,bar,Interference Microscopy (IFM),analysis_method: constant D fit of uptake curves (a); process: adsorption,Experimental,Microimaging
S000925091500514X,10.1016/j.ces.2015.07.029,propene,4.5,3.65,,DDR II,DDR,1600,,,,2.58e-16,m2/s,296.0,K,,,,,0.01,bar,Interference Microscopy (IFM),analysis_method: maximum slope of root-t-plot (b); process: adsorption,Experimental,Microimaging
S000925091500514X,10.1016/j.ces.2015.07.029,propene,4.5,3.65,,DDR II,DDR,1600,,,,1.65e-16,m2/s,296.0,K,,,,,0.01,bar,Interference Microscopy (IFM),analysis_method: rate analysis (c); process: adsorption,Experimental,Microimaging
S000925091500514X,10.1016/j.ces.2015.07.029,propene,4.5,3.65,,DDR II,DDR,1600,,,,4.4e-16,m2/s,296.0,K,,,,,0.01,bar,Interference Microscopy (IFM),analysis_method: fit of radial profiles to constant D model (f); process: adsorption,Experimental,Microimaging
S000925091500514X,10.1016/j.ces.2015.07.029,propene,4.5,3.65,,DDR II,DDR,1600,,,,1.02e-16,m2/s,296.0,K,,,,,0.01,bar,Interference Microscopy (IFM),analysis_method: constant D fit of uptake curves (a); process: desorption,Experimental,Microimaging
S000925091500514X,10.1016/j.ces.2015.07.029,propene,4.5,3.65,,DDR II,DDR,1600,,,,1.08e-16,m2/s,296.0,K,,,,,0.01,bar,Interference Microscopy (IFM),analysis_method: maximum slope of root-t-plot (b); process: desorption,Experimental,Microimaging
S000925091500514X,10.1016/j.ces.2015.07.029,propene,4.5,3.65,,DDR II,DDR,1600,,,,1.65e-16,m2/s,296.0,K,,,,,0.01,bar,Interference Microscopy (IFM),analysis_method: rate analysis (c); process: desorption,Experimental,Microimaging
S000925091500514X,10.1016/j.ces.2015.07.029,propene,4.5,3.65,,DDR II,DDR,1600,,,,2.4e-16,m2/s,296.0,K,,,,,0.01,bar,Interference Microscopy (IFM),analysis_method: fit of radial profiles to constant D model (f); process: desorption,Experimental,Microimaging
S000925091500514X,10.1016/j.ces.2015.07.029,propene,4.5,3.65,,DDR II,DDR,1600,,,,1e-17,m2/s,296.0,K,,,,,0.01,bar,Interference Microscopy (IFM),direction: axial; process: desorption; analysis_method: estimate from short time radial profiles in central region,Experimental,Microimaging
S000925091500514X,10.1016/j.ces.2015.07.029,propene,4.5,3.65,,DDR II,DDR,1600,,,,4.34e-16,m2/s,323.0,K,,,,,,,Interference Microscopy (IFM),analysis_method: constant D fit of uptake curves (a); process: desorption,Experimental,Microimaging
S000925091500514X,10.1016/j.ces.2015.07.029,propene,4.5,3.65,,DDR II,DDR,1600,,,,5e-16,m2/s,323.0,K,,,,,,,Interference Microscopy (IFM),analysis_method: maximum slope of root-t-plot (b); process: desorption,Experimental,Microimaging
S000925091500514X,10.1016/j.ces.2015.07.029,propene,4.5,3.65,,DDR II,DDR,1600,,,,5.24e-16,m2/s,323.0,K,,,,,,,Interference Microscopy (IFM),analysis_method: rate analysis (c); process: desorption,Experimental,Microimaging
S000925091500514X,10.1016/j.ces.2015.07.029,propene,4.5,3.65,,DDR II,DDR,1600,,,,1.02e-15,m2/s,323.0,K,,,,,,,Interference Microscopy (IFM),analysis_method: fit of radial profiles to constant D model (f); process: desorption,Experimental,Microimaging
S000925091500514X,10.1016/j.ces.2015.07.029,propene,4.5,3.65,,DDR II,DDR,1600,,,,4.5e-17,m2/s,323.0,K,,,,,,,Interference Microscopy (IFM),direction: axial; process: desorption; analysis_method: estimate from short time radial profiles in central region,Experimental,Microimaging
S000925091500514X,10.1016/j.ces.2015.07.029,propene,4.5,3.65,,DDR II,DDR,1600,,,,1.42e-15,m2/s,353.0,K,,,,,0.21,bar,Interference Microscopy (IFM),analysis_method: constant D fit of uptake curves (a); process: desorption,Experimental,Microimaging
S000925091500514X,10.1016/j.ces.2015.07.029,propene,4.5,3.65,,DDR II,DDR,1600,,,,1.35e-15,m2/s,353.0,K,,,,,0.21,bar,Interference Microscopy (IFM),analysis_method: maximum slope of root-t-plot (b); process: desorption,Experimental,Microimaging
S000925091500514X,10.1016/j.ces.2015.07.029,propene,4.5,3.65,,DDR II,DDR,1600,,,,1.63e-15,m2/s,353.0,K,,,,,0.21,bar,Interference Microscopy (IFM),analysis_method: rate analysis (c); process: desorption,Experimental,Microimaging
S000925091500514X,10.1016/j.ces.2015.07.029,propene,4.5,3.65,,DDR II,DDR,1600,,,,2.88e-15,m2/s,353.0,K,,,,,0.21,bar,Interference Microscopy (IFM),analysis_method: fit of radial profiles to constant D model (f); process: desorption,Experimental,Microimaging
S000925091500514X,10.1016/j.ces.2015.07.029,propene,4.5,3.65,,DDR II,DDR,1600,,,,1.5e-16,m2/s,353.0,K,,,,,0.21,bar,Interference Microscopy (IFM),direction: axial; process: desorption; analysis_method: estimate from short time radial profiles in central region,Experimental,Microimaging
S0009250918300277,10.1016/j.ces.2018.01.027,propane,4.3,4.7,,ZSM-5 (silicalite),MFI-H,,,,,1e-09,m2/s,300.0,K,,,8,molecules/unit cell,,,Molecular Dynamics (MD),,Computational,MD
S0009250919309133,10.1016/j.ces.2019.115423,carbon dioxide,3.3,7.4,,13X,FAU-NaX,,,,,2.7e-06,m2/s,,,,,,,,,,,,
S0009250919309133,10.1016/j.ces.2019.115423,nitrogen,3.64,7.4,,13X,FAU-NaX,,,,,3.2e-06,m2/s,,,,,,,,,,,,
S0009250920300968,10.1016/j.ces.2020.115564,carbon dioxide,3.3,7.4,10%CO2/90%N2,200 cpsi,FAU,,,,,1.7e-07,m2/s,298.0,K,,,3.6,mmol/g,5,bar,Breakthrough modeling (LDF),U: 0.5 cm/s,Experimental,Column Dynamics
S0009250920300968,10.1016/j.ces.2020.115564,carbon dioxide,3.3,7.4,10%CO2/90%N2,200 cpsi,FAU,,,,,1.2e-07,m2/s,298.0,K,,,5.6,mmol/g,5,bar,Breakthrough modeling (LDF),U: 0.9 cm/s,Experimental,Column Dynamics
S0009250920300968,10.1016/j.ces.2020.115564,carbon dioxide,3.3,7.4,10%CO2/90%N2,200 cpsi,FAU,,,,,7e-08,m2/s,298.0,K,,,5.4,mmol/g,5,bar,Breakthrough modeling (LDF),U: 1.8 cm/s,Experimental,Column Dynamics
S0009250920300968,10.1016/j.ces.2020.115564,carbon dioxide,3.3,7.4,10%CO2/90%N2,400 cpsi,FAU,,,,,1.1e-07,m2/s,298.0,K,,,4.2,mmol/g,5,bar,Breakthrough modeling (LDF),U: 0.5 cm/s,Experimental,Column Dynamics
S0009250920300968,10.1016/j.ces.2020.115564,carbon dioxide,3.3,7.4,10%CO2/90%N2,400 cpsi,FAU,,,,,8e-08,m2/s,298.0,K,,,4.9,mmol/g,5,bar,Breakthrough modeling (LDF),U: 0.9 cm/s,Experimental,Column Dynamics
S0009250920300968,10.1016/j.ces.2020.115564,carbon dioxide,3.3,7.4,10%CO2/90%N2,400 cpsi,FAU,,,,,7e-08,m2/s,298.0,K,,,5.3,mmol/g,5,bar,Breakthrough modeling (LDF),U: 1.8 cm/s,Experimental,Column Dynamics
S0009250920300968,10.1016/j.ces.2020.115564,carbon dioxide,3.3,7.4,10%CO2/90%N2,600 cpsi,FAU,,,,,4e-09,m2/s,298.0,K,,,4.4,mmol/g,5,bar,Breakthrough modeling (LDF),U: 0.5 cm/s,Experimental,Column Dynamics
S0009250920300968,10.1016/j.ces.2020.115564,carbon dioxide,3.3,7.4,10%CO2/90%N2,600 cpsi,FAU,,,,,3e-09,m2/s,298.0,K,,,6.2,mmol/g,5,bar,Breakthrough modeling (LDF),U: 0.9 cm/s,Experimental,Column Dynamics
S0009250920300968,10.1016/j.ces.2020.115564,carbon dioxide,3.3,7.4,10%CO2/90%N2,600 cpsi,FAU,,,,,2e-09,m2/s,298.0,K,,,7.1,mmol/g,5,bar,Breakthrough modeling (LDF),U: 1.8 cm/s,Experimental,Column Dynamics
S0009250921005315,10.1016/j.ces.2021.116966,methane,3.8,4.7,,MFI,MFI,∞,,,,1.02e-08,m2/s,300.0,K,,,5,molecules/u.c.,,,Molecular Dynamics,,Computational,MD
S0009250922003177,10.1016/j.ces.2022.117733,stilbene,7.0,7.4,,Zeolite Y,FAU-NaY,,,,,1.8e-12,m2/s,353.0,K,0.0001,mol/L,,,,,ZLC,particle_size: 90 μm; correction: raw,Experimental,ZLC
S0009250922003177,10.1016/j.ces.2022.117733,stilbene,7.0,7.4,,Zeolite Y,FAU-NaY,,,,,6.4e-12,m2/s,353.0,K,0.0001,mol/L,,,,,ZLC,particle_size: 180 μm; correction: raw,Experimental,ZLC
S0009250922003177,10.1016/j.ces.2022.117733,stilbene,7.0,7.4,,Zeolite Y,FAU-NaY,,,,,2.1e-11,m2/s,353.0,K,0.0001,mol/L,,,,,ZLC,particle_size: 180 μm; correction: corrected,Experimental,ZLC
S0009250922003177,10.1016/j.ces.2022.117733,stilbene,7.0,7.4,,Zeolite Y,FAU-NaY,,,,,8.8e-12,m2/s,353.0,K,0.0001,mol/L,,,,,ZLC,particle_size: 180 μm; correction: modelled corrected,Experimental,ZLC
S000925092200402X,10.1016/j.ces.2022.117818,methane,3.8,6.5,,Cu-mordenite,MOR-Cu,13,Cu,4.5,wt%,2.7e-08,m2/s,473.0,K,,,,,1,bar,,,,
S000925092200971X,10.1016/j.ces.2022.118386,"nitrogen, decane",,7.1,,LTL zeolite,LTL,,,,,8.69e-08,m2/s,,,,,,,1.01325,bar,Computational Fluid Dynamics (CFD),tensor_type: original; component: xx,Computational,Other
S000925092200971X,10.1016/j.ces.2022.118386,"nitrogen, decane",,7.1,,LTL zeolite,LTL,,,,,1.77e-11,m2/s,,,,,,,1.01325,bar,Computational Fluid Dynamics (CFD),tensor_type: original; component: xy,Computational,Other
S000925092200971X,10.1016/j.ces.2022.118386,"nitrogen, decane",,7.1,,LTL zeolite,LTL,,,,,1.89e-11,m2/s,,,,,,,1.01325,bar,Computational Fluid Dynamics (CFD),tensor_type: original; component: xz,Computational,Other
S000925092200971X,10.1016/j.ces.2022.118386,"nitrogen, decane",,7.1,,LTL zeolite,LTL,,,,,2.28e-11,m2/s,,,,,,,1.01325,bar,Computational Fluid Dynamics (CFD),tensor_type: original; component: yx,Computational,Other
S000925092200971X,10.1016/j.ces.2022.118386,"nitrogen, decane",,7.1,,LTL zeolite,LTL,,,,,8.67e-08,m2/s,,,,,,,1.01325,bar,Computational Fluid Dynamics (CFD),tensor_type: original; component: yy,Computational,Other
S000925092200971X,10.1016/j.ces.2022.118386,"nitrogen, decane",,7.1,,LTL zeolite,LTL,,,,,1.11e-11,m2/s,,,,,,,1.01325,bar,Computational Fluid Dynamics (CFD),tensor_type: original; component: yz,Computational,Other
S000925092200971X,10.1016/j.ces.2022.118386,"nitrogen, decane",,7.1,,LTL zeolite,LTL,,,,,5.92e-11,m2/s,,,,,,,1.01325,bar,Computational Fluid Dynamics (CFD),tensor_type: original; component: zx,Computational,Other
S000925092200971X,10.1016/j.ces.2022.118386,"nitrogen, decane",,7.1,,LTL zeolite,LTL,,,,,1.52e-11,m2/s,,,,,,,1.01325,bar,Computational Fluid Dynamics (CFD),tensor_type: original; component: zy,Computational,Other
S000925092200971X,10.1016/j.ces.2022.118386,"nitrogen, decane",,7.1,,LTL zeolite,LTL,,,,,8.7e-08,m2/s,,,,,,,1.01325,bar,Computational Fluid Dynamics (CFD),tensor_type: original; component: zz,Computational,Other
S000925092200971X,10.1016/j.ces.2022.118386,"nitrogen, decane",,7.1,,LTL zeolite,LTL,,,,,8.69e-08,m2/s,,,,,,,1.01325,bar,Computational Fluid Dynamics (CFD),tensor_type: diagonalized; eigenvalue_index: 1,Computational,Other
S000925092200971X,10.1016/j.ces.2022.118386,"nitrogen, decane",,7.1,,LTL zeolite,LTL,,,,,8.67e-08,m2/s,,,,,,,1.01325,bar,Computational Fluid Dynamics (CFD),tensor_type: diagonalized; eigenvalue_index: 2,Computational,Other
S000925092200971X,10.1016/j.ces.2022.118386,"nitrogen, decane",,7.1,,LTL zeolite,LTL,,,,,8.71e-08,m2/s,,,,,,,1.01325,bar,Computational Fluid Dynamics (CFD),tensor_type: diagonalized; eigenvalue_index: 3,Computational,Other
S000925092200971X,10.1016/j.ces.2022.118386,"nitrogen, decane",,3.1,,clinoptilolite,HEU,,,,,5.26e-08,m2/s,,,,,,,1.01325,bar,Computational Fluid Dynamics (CFD),tensor_type: original; component: xx,Computational,Other
S000925092200971X,10.1016/j.ces.2022.118386,"nitrogen, decane",,3.1,,clinoptilolite,HEU,,,,,1.25e-09,m2/s,,,,,,,1.01325,bar,Computational Fluid Dynamics (CFD),tensor_type: original; component: xy,Computational,Other
S000925092200971X,10.1016/j.ces.2022.118386,"nitrogen, decane",,3.1,,clinoptilolite,HEU,,,,,4.24e-09,m2/s,,,,,,,1.01325,bar,Computational Fluid Dynamics (CFD),tensor_type: original; component: xz,Computational,Other
S000925092200971X,10.1016/j.ces.2022.118386,"nitrogen, decane",,3.1,,clinoptilolite,HEU,,,,,1.32e-09,m2/s,,,,,,,1.01325,bar,Computational Fluid Dynamics (CFD),tensor_type: original; component: yx,Computational,Other
S000925092200971X,10.1016/j.ces.2022.118386,"nitrogen, decane",,3.1,,clinoptilolite,HEU,,,,,5.22e-08,m2/s,,,,,,,1.01325,bar,Computational Fluid Dynamics (CFD),tensor_type: original; component: yy,Computational,Other
S000925092200971X,10.1016/j.ces.2022.118386,"nitrogen, decane",,3.1,,clinoptilolite,HEU,,,,,1.72e-09,m2/s,,,,,,,1.01325,bar,Computational Fluid Dynamics (CFD),tensor_type: original; component: yz,Computational,Other
S000925092200971X,10.1016/j.ces.2022.118386,"nitrogen, decane",,3.1,,clinoptilolite,HEU,,,,,5.31e-09,m2/s,,,,,,,1.01325,bar,Computational Fluid Dynamics (CFD),tensor_type: original; component: zx,Computational,Other
S000925092200971X,10.1016/j.ces.2022.118386,"nitrogen, decane",,3.1,,clinoptilolite,HEU,,,,,2.85e-09,m2/s,,,,,,,1.01325,bar,Computational Fluid Dynamics (CFD),tensor_type: original; component: zy,Computational,Other
S000925092200971X,10.1016/j.ces.2022.118386,"nitrogen, decane",,3.1,,clinoptilolite,HEU,,,,,5.02e-08,m2/s,,,,,,,1.01325,bar,Computational Fluid Dynamics (CFD),tensor_type: original; component: zz,Computational,Other
S000925092200971X,10.1016/j.ces.2022.118386,"nitrogen, decane",,3.1,,clinoptilolite,HEU,,,,,5.07e-08,m2/s,,,,,,,1.01325,bar,Computational Fluid Dynamics (CFD),tensor_type: diagonalized; eigenvalue_index: 1,Computational,Other
S000925092200971X,10.1016/j.ces.2022.118386,"nitrogen, decane",,3.1,,clinoptilolite,HEU,,,,,4.69e-08,m2/s,,,,,,,1.01325,bar,Computational Fluid Dynamics (CFD),tensor_type: diagonalized; eigenvalue_index: 2,Computational,Other
S000925092200971X,10.1016/j.ces.2022.118386,"nitrogen, decane",,3.1,,clinoptilolite,HEU,,,,,5.73e-08,m2/s,,,,,,,1.01325,bar,Computational Fluid Dynamics (CFD),tensor_type: diagonalized; eigenvalue_index: 3,Computational,Other
S000925092300163X,10.1016/j.ces.2023.118607,methoxymethane,4.7,6.5,,20PB(2),MOR,14,,,,6.85e-12,m2/s,353.0,K,,,,,,,ZLC,diffusion_type: standard,Experimental,ZLC
S000925092300163X,10.1016/j.ces.2023.118607,methoxymethane,4.7,6.5,,20PB(2),MOR,14,,,,2.99e-07,m2/s,353.0,K,,,,,,,ZLC,diffusion_type: Knudsen,Experimental,ZLC
S000925092300163X,10.1016/j.ces.2023.118607,methoxymethane,4.7,6.5,,20PB(2),MOR,14,,,,1.31e-07,m2/s,353.0,K,,,,,,,ZLC,diffusion_type: time-fractional; α: 0.81,Experimental,ZLC
S000925092300163X,10.1016/j.ces.2023.118607,methoxymethane,4.7,6.5,,30PB(2),MOR,15.2,,,,7.1e-12,m2/s,353.0,K,,,,,,,ZLC,diffusion_type: standard,Experimental,ZLC
S000925092300163X,10.1016/j.ces.2023.118607,methoxymethane,4.7,6.5,,30PB(2),MOR,15.2,,,,3.33e-07,m2/s,353.0,K,,,,,,,ZLC,diffusion_type: Knudsen,Experimental,ZLC
S000925092300163X,10.1016/j.ces.2023.118607,methoxymethane,4.7,6.5,,30PB(2),MOR,15.2,,,,1.84e-07,m2/s,353.0,K,,,,,,,ZLC,diffusion_type: time-fractional; α: 0.79,Experimental,ZLC
S000925092300163X,10.1016/j.ces.2023.118607,methoxymethane,4.7,6.5,,40PB(2),MOR,16.2,,,,7.46e-12,m2/s,353.0,K,,,,,,,ZLC,diffusion_type: standard,Experimental,ZLC
S000925092300163X,10.1016/j.ces.2023.118607,methoxymethane,4.7,6.5,,40PB(2),MOR,16.2,,,,3.75e-07,m2/s,353.0,K,,,,,,,ZLC,diffusion_type: Knudsen,Experimental,ZLC
S000925092300163X,10.1016/j.ces.2023.118607,methoxymethane,4.7,6.5,,40PB(2),MOR,16.2,,,,2.28e-07,m2/s,353.0,K,,,,,,,ZLC,diffusion_type: time-fractional; α: 0.78,Experimental,ZLC
S000925092300163X,10.1016/j.ces.2023.118607,methoxymethane,4.7,6.5,,30PB(1),MOR,15.1,,,,7.21e-12,m2/s,353.0,K,,,,,,,ZLC,diffusion_type: standard,Experimental,ZLC
S000925092300163X,10.1016/j.ces.2023.118607,methoxymethane,4.7,6.5,,30PB(1),MOR,15.1,,,,3.6e-07,m2/s,353.0,K,,,,,,,ZLC,diffusion_type: Knudsen,Experimental,ZLC
S000925092300163X,10.1016/j.ces.2023.118607,methoxymethane,4.7,6.5,,30PB(1),MOR,15.1,,,,1.93e-07,m2/s,353.0,K,,,,,,,ZLC,diffusion_type: time-fractional; α: 0.79,Experimental,ZLC
S000925092300163X,10.1016/j.ces.2023.118607,methoxymethane,4.7,6.5,,30PB(3),MOR,15,,,,7.2e-12,m2/s,353.0,K,,,,,,,ZLC,diffusion_type: standard,Experimental,ZLC
S000925092300163X,10.1016/j.ces.2023.118607,methoxymethane,4.7,6.5,,30PB(3),MOR,15,,,,3.67e-07,m2/s,353.0,K,,,,,,,ZLC,diffusion_type: Knudsen,Experimental,ZLC
S000925092300163X,10.1016/j.ces.2023.118607,methoxymethane,4.7,6.5,,30PB(3),MOR,15,,,,1.95e-07,m2/s,353.0,K,,,,,,,ZLC,diffusion_type: time-fractional; α: 0.79,Experimental,ZLC
S0009250924004834,10.1016/j.ces.2024.120183,propene,4.5,4.7,,Micro-Z5,MFI-H,19,,,,8.13e-09,m2/s,773.0,K,,,,,,,Molecular Dynamics,,Computational,MD
S0009250924004834,10.1016/j.ces.2024.120183,butene,4.5,4.7,,Micro-Z5,MFI-H,19,,,,5.07e-09,m2/s,773.0,K,,,,,,,Molecular Dynamics,,Computational,MD
S0009250924004834,10.1016/j.ces.2024.120183,propene,4.5,4.7,,Meso-Z5,MFI-H,19,,,,3.82e-09,m2/s,773.0,K,,,,,,,Molecular Dynamics,,Computational,MD
S0009250924004834,10.1016/j.ces.2024.120183,butene,4.5,4.7,,Meso-Z5,MFI-H,19,,,,2.54e-09,m2/s,773.0,K,,,,,,,Molecular Dynamics,,Computational,MD
S0009250924004834,10.1016/j.ces.2024.120183,benzene,5.35,4.7,,Micro-Z5,MFI-H,19,,,,4.83e-12,m2/s,773.0,K,,,,,,,Molecular Dynamics,,Computational,MD
S0009250924004834,10.1016/j.ces.2024.120183,benzene,5.35,4.7,,Meso-Z5,MFI-H,19,,,,2.06e-09,m2/s,773.0,K,,,,,,,Molecular Dynamics,,Computational,MD
S0009250924004834,10.1016/j.ces.2024.120183,"propene, butene",,4.7,,Micro-Z5,MFI-H,19,,,,7.65e-09,m2/s,773.0,K,,,,,,,Molecular Dynamics,toluene_loading: minimal,Computational,MD
S0009250924004834,10.1016/j.ces.2024.120183,"propene, butene",,4.7,,Micro-Z5,MFI-H,19,,,,2.4e-10,m2/s,773.0,K,,,,,,,Molecular Dynamics,toluene_loading: maximal,Computational,MD
S0009250924004834,10.1016/j.ces.2024.120183,"propene, butene",,4.7,,Meso-Z5,MFI-H,19,,,,3.98e-09,m2/s,773.0,K,,,,,,,Molecular Dynamics,toluene_loading: minimal,Computational,MD
S0009250924004834,10.1016/j.ces.2024.120183,"propene, butene",,4.7,,Meso-Z5,MFI-H,19,,,,8.5e-10,m2/s,773.0,K,,,,,,,Molecular Dynamics,toluene_loading: maximal,Computational,MD
S0009250924012132,10.1016/j.ces.2024.120913,water,2.65,4.7,,HoS-1,MFI-H,,,,,2.98e-09,m2/s,298.0,K,,,,,,,Molecular Dynamics,,Computational,MD
S0009250924012132,10.1016/j.ces.2024.120913,water,2.65,4.7,,HoS-1,MFI-H,,,,,9.12e-09,m2/s,383.0,K,,,,,,,Molecular Dynamics,,Computational,MD
S000925099900189X,10.1016/S0009-2509(99)00189-X,benzene,5.35,4.7,,silicalite,MFI,>20000,,,,8.73e-13,m2/s,325.0,K,,,,,0.0034,bar,ZLC,model: Eq.20 variable shape; fit_type: full-time; F: 15 ml/min,Experimental,ZLC
S000925099900189X,10.1016/S0009-2509(99)00189-X,benzene,5.35,4.7,,silicalite,MFI,>20000,,,,7.71e-13,m2/s,335.0,K,,,,,0.0034,bar,ZLC,model: Eq.20 variable shape; fit_type: full-time; F: 15 ml/min,Experimental,ZLC
S000925099900189X,10.1016/S0009-2509(99)00189-X,benzene,5.35,4.7,,silicalite,MFI,>20000,,,,1.03e-12,m2/s,355.0,K,,,,,0.0034,bar,ZLC,"model: Eq.20 variable shape; fit_type: full-time; F: 10,15,20 ml/min",Experimental,ZLC
S000925099900189X,10.1016/S0009-2509(99)00189-X,benzene,5.35,4.7,,silicalite,MFI,>20000,,,,2.33e-12,m2/s,375.0,K,,,,,0.0034,bar,ZLC,"model: Eq.20 variable shape; fit_type: full-time; F: 10,15,20 ml/min",Experimental,ZLC
S000925099900189X,10.1016/S0009-2509(99)00189-X,benzene,5.35,4.7,,silicalite,MFI,>20000,,,,3.57e-12,m2/s,395.0,K,,,,,0.0034,bar,ZLC,model: Eq.20 variable shape; fit_type: full-time; F: 15 ml/min,Experimental,ZLC
S000925099900189X,10.1016/S0009-2509(99)00189-X,benzene,5.35,4.7,,silicalite,MFI,>20000,,,,4.71e-12,m2/s,415.0,K,,,,,0.0034,bar,ZLC,model: Eq.20 variable shape; fit_type: full-time; F: 15 ml/min,Experimental,ZLC
S000925099900189X,10.1016/S0009-2509(99)00189-X,benzene,5.35,4.7,,silicalite,MFI,>20000,,,,3.23e-13,m2/s,455.0,K,,,,,0.0034,bar,ZLC,model: Eq.20 variable shape; fit_type: full-time; F: 15 ml/min,Experimental,ZLC
S000925099900189X,10.1016/S0009-2509(99)00189-X,ethylbenzene,6.0,4.7,,silicalite,MFI,>20000,,,,6.03e-13,m2/s,355.0,K,,,,,0.0013,bar,ZLC,"model: Eq.20 variable shape; fit_type: full-time; F: 10,15 ml/min",Experimental,ZLC
S000925099900189X,10.1016/S0009-2509(99)00189-X,ethylbenzene,6.0,4.7,,silicalite,MFI,>20000,,,,1.07e-12,m2/s,375.0,K,,,,,0.0013,bar,ZLC,"model: Eq.20 variable shape; fit_type: full-time; F: 10,15,20 ml/min",Experimental,ZLC
S000925099900189X,10.1016/S0009-2509(99)00189-X,ethylbenzene,6.0,4.7,,silicalite,MFI,>20000,,,,1.94e-12,m2/s,395.0,K,,,,,0.0013,bar,ZLC,model: Eq.20 variable shape; fit_type: full-time; F: 15 ml/min,Experimental,ZLC
S000925099900189X,10.1016/S0009-2509(99)00189-X,ethylbenzene,6.0,4.7,,silicalite,MFI,>20000,,,,2.61e-12,m2/s,415.0,K,,,,,0.0013,bar,ZLC,model: Eq.20 variable shape; fit_type: full-time; F: 15 ml/min,Experimental,ZLC
S000925099900189X,10.1016/S0009-2509(99)00189-X,ethylbenzene,6.0,4.7,,silicalite,MFI,>20000,,,,2.55e-12,m2/s,435.0,K,,,,,0.0013,bar,ZLC,model: Eq.20 variable shape; fit_type: full-time; F: 15 ml/min,Experimental,ZLC
S000925099900189X,10.1016/S0009-2509(99)00189-X,ethylbenzene,6.0,4.7,,silicalite,MFI,>20000,,,,9.5e-12,m2/s,455.0,K,,,,,0.0013,bar,ZLC,model: Eq.20 variable shape; fit_type: full-time; F: 10 ml/min,Experimental,ZLC
S000925099900189X,10.1016/S0009-2509(99)00189-X,ethylbenzene,6.0,4.7,,silicalite,MFI,>20000,,,,1.35e-11,m2/s,485.0,K,,,,,0.0013,bar,ZLC,model: Eq.20 variable shape; fit_type: full-time; F: 10 ml/min,Experimental,ZLC
S000925099900189X,10.1016/S0009-2509(99)00189-X,benzene,5.35,4.7,,silicalite,MFI,>20000,,,,9.05e-13,m2/s,325.0,K,,,,,0.0034,bar,ZLC,model: Eq.16 uniform slabs; fit_type: full-time; F: 15 ml/min,Experimental,ZLC
S000925099900189X,10.1016/S0009-2509(99)00189-X,benzene,5.35,4.7,,silicalite,MFI,>20000,,,,9.27e-13,m2/s,335.0,K,,,,,0.0034,bar,ZLC,model: Eq.16 uniform slabs; fit_type: full-time; F: 15 ml/min,Experimental,ZLC
S000925099900189X,10.1016/S0009-2509(99)00189-X,benzene,5.35,4.7,,silicalite,MFI,>20000,,,,1.22e-12,m2/s,355.0,K,,,,,0.0034,bar,ZLC,"model: Eq.16 uniform slabs; fit_type: full-time; F: 10,15,20 ml/min",Experimental,ZLC
S000925099900189X,10.1016/S0009-2509(99)00189-X,benzene,5.35,4.7,,silicalite,MFI,>20000,,,,2.97e-12,m2/s,375.0,K,,,,,0.0034,bar,ZLC,"model: Eq.16 uniform slabs; fit_type: full-time; F: 10,15,20 ml/min",Experimental,ZLC
S000925099900189X,10.1016/S0009-2509(99)00189-X,benzene,5.35,4.7,,silicalite,MFI,>20000,,,,8.52e-12,m2/s,395.0,K,,,,,0.0034,bar,ZLC,model: Eq.16 uniform slabs; fit_type: full-time; F: 15 ml/min,Experimental,ZLC
S000925099900189X,10.1016/S0009-2509(99)00189-X,benzene,5.35,4.7,,silicalite,MFI,>20000,,,,1.77e-11,m2/s,415.0,K,,,,,0.0034,bar,ZLC,model: Eq.16 uniform slabs; fit_type: full-time; F: 15 ml/min,Experimental,ZLC
S000925099900189X,10.1016/S0009-2509(99)00189-X,benzene,5.35,4.7,,silicalite,MFI,>20000,,,,6.2e-11,m2/s,455.0,K,,,,,0.0034,bar,ZLC,model: Eq.16 uniform slabs; fit_type: full-time; F: 15 ml/min,Experimental,ZLC
S000925099900189X,10.1016/S0009-2509(99)00189-X,benzene,5.35,4.7,,silicalite,MFI,>20000,,,,5.05e-13,m2/s,325.0,K,,,,,0.0034,bar,ZLC,model: Eq.16 uniform slabs; fit_type: long-time; F: 15 ml/min,Experimental,ZLC
S000925099900189X,10.1016/S0009-2509(99)00189-X,benzene,5.35,4.7,,silicalite,MFI,>20000,,,,4.26e-13,m2/s,335.0,K,,,,,0.0034,bar,ZLC,model: Eq.16 uniform slabs; fit_type: long-time; F: 15 ml/min,Experimental,ZLC
S000925099900189X,10.1016/S0009-2509(99)00189-X,benzene,5.35,4.7,,silicalite,MFI,>20000,,,,5.81e-13,m2/s,355.0,K,,,,,0.0034,bar,ZLC,"model: Eq.16 uniform slabs; fit_type: long-time; F: 10,15,20 ml/min",Experimental,ZLC
S000925099900189X,10.1016/S0009-2509(99)00189-X,benzene,5.35,4.7,,silicalite,MFI,>20000,,,,1.81e-12,m2/s,375.0,K,,,,,0.0034,bar,ZLC,"model: Eq.16 uniform slabs; fit_type: long-time; F: 10,15,20 ml/min",Experimental,ZLC
S000925099900189X,10.1016/S0009-2509(99)00189-X,benzene,5.35,4.7,,silicalite,MFI,>20000,,,,3.15e-12,m2/s,395.0,K,,,,,0.0034,bar,ZLC,model: Eq.16 uniform slabs; fit_type: long-time; F: 15 ml/min,Experimental,ZLC
S000925099900189X,10.1016/S0009-2509(99)00189-X,benzene,5.35,4.7,,silicalite,MFI,>20000,,,,4.79e-12,m2/s,415.0,K,,,,,0.0034,bar,ZLC,model: Eq.16 uniform slabs; fit_type: long-time; F: 15 ml/min,Experimental,ZLC
S000925099900189X,10.1016/S0009-2509(99)00189-X,benzene,5.35,4.7,,silicalite,MFI,>20000,,,,1.71e-11,m2/s,455.0,K,,,,,0.0034,bar,ZLC,model: Eq.16 uniform slabs; fit_type: long-time; F: 15 ml/min,Experimental,ZLC
S000925099900189X,10.1016/S0009-2509(99)00189-X,benzene,5.35,4.7,,silicalite,MFI,>20000,,,,8.72e-13,m2/s,325.0,K,,,,,0.0034,bar,ZLC,model: Eq.17 size distribution; fit_type: full-time; F: 15 ml/min,Experimental,ZLC
S000925099900189X,10.1016/S0009-2509(99)00189-X,benzene,5.35,4.7,,silicalite,MFI,>20000,,,,9.08e-13,m2/s,335.0,K,,,,,0.0034,bar,ZLC,model: Eq.17 size distribution; fit_type: full-time; F: 15 ml/min,Experimental,ZLC
S000925099900189X,10.1016/S0009-2509(99)00189-X,benzene,5.35,4.7,,silicalite,MFI,>20000,,,,1.14e-12,m2/s,355.0,K,,,,,0.0034,bar,ZLC,"model: Eq.17 size distribution; fit_type: full-time; F: 10,15,20 ml/min",Experimental,ZLC
S000925099900189X,10.1016/S0009-2509(99)00189-X,benzene,5.35,4.7,,silicalite,MFI,>20000,,,,2.81e-12,m2/s,375.0,K,,,,,0.0034,bar,ZLC,"model: Eq.17 size distribution; fit_type: full-time; F: 10,15,20 ml/min",Experimental,ZLC
S000925099900189X,10.1016/S0009-2509(99)00189-X,benzene,5.35,4.7,,silicalite,MFI,>20000,,,,8.15e-12,m2/s,395.0,K,,,,,0.0034,bar,ZLC,model: Eq.17 size distribution; fit_type: full-time; F: 15 ml/min,Experimental,ZLC
S000925099900189X,10.1016/S0009-2509(99)00189-X,benzene,5.35,4.7,,silicalite,MFI,>20000,,,,1.7e-11,m2/s,415.0,K,,,,,0.0034,bar,ZLC,model: Eq.17 size distribution; fit_type: full-time; F: 15 ml/min,Experimental,ZLC
S000925099900189X,10.1016/S0009-2509(99)00189-X,benzene,5.35,4.7,,silicalite,MFI,>20000,,,,6.34e-11,m2/s,455.0,K,,,,,0.0034,bar,ZLC,model: Eq.17 size distribution; fit_type: full-time; F: 15 ml/min,Experimental,ZLC
S000925099900189X,10.1016/S0009-2509(99)00189-X,benzene,5.35,4.7,,silicalite,MFI,>20000,,,,6.8e-13,m2/s,325.0,K,,,,,0.0034,bar,ZLC,model: Eq.17 size distribution; fit_type: long-time; F: 15 ml/min,Experimental,ZLC
S000925099900189X,10.1016/S0009-2509(99)00189-X,benzene,5.35,4.7,,silicalite,MFI,>20000,,,,5.41e-13,m2/s,335.0,K,,,,,0.0034,bar,ZLC,model: Eq.17 size distribution; fit_type: long-time; F: 15 ml/min,Experimental,ZLC
S000925099900189X,10.1016/S0009-2509(99)00189-X,benzene,5.35,4.7,,silicalite,MFI,>20000,,,,7.55e-13,m2/s,355.0,K,,,,,0.0034,bar,ZLC,"model: Eq.17 size distribution; fit_type: long-time; F: 10,15,20 ml/min",Experimental,ZLC
S000925099900189X,10.1016/S0009-2509(99)00189-X,benzene,5.35,4.7,,silicalite,MFI,>20000,,,,2.5e-12,m2/s,375.0,K,,,,,0.0034,bar,ZLC,"model: Eq.17 size distribution; fit_type: long-time; F: 10,15,20 ml/min",Experimental,ZLC
S000925099900189X,10.1016/S0009-2509(99)00189-X,benzene,5.35,4.7,,silicalite,MFI,>20000,,,,4.1e-12,m2/s,395.0,K,,,,,0.0034,bar,ZLC,model: Eq.17 size distribution; fit_type: long-time; F: 15 ml/min,Experimental,ZLC
S000925099900189X,10.1016/S0009-2509(99)00189-X,benzene,5.35,4.7,,silicalite,MFI,>20000,,,,6.77e-12,m2/s,415.0,K,,,,,0.0034,bar,ZLC,model: Eq.17 size distribution; fit_type: long-time; F: 15 ml/min,Experimental,ZLC
S000925099900189X,10.1016/S0009-2509(99)00189-X,benzene,5.35,4.7,,silicalite,MFI,>20000,,,,1.87e-11,m2/s,455.0,K,,,,,0.0034,bar,ZLC,model: Eq.17 size distribution; fit_type: long-time; F: 15 ml/min,Experimental,ZLC
S000925099900189X,10.1016/S0009-2509(99)00189-X,benzene,5.35,4.7,,silicalite,MFI,>20000,,,,8.56e-13,m2/s,325.0,K,,,,,0.0034,bar,ZLC,model: Eq.19 size distribution + apparatus; fit_type: full-time; F: 15 ml/min,Experimental,ZLC
S000925099900189X,10.1016/S0009-2509(99)00189-X,benzene,5.35,4.7,,silicalite,MFI,>20000,,,,8.91e-13,m2/s,335.0,K,,,,,0.0034,bar,ZLC,model: Eq.19 size distribution + apparatus; fit_type: full-time; F: 15 ml/min,Experimental,ZLC
