Repository: leipeng66666/zeolite-diffusion-agent

# Zeolite Diffusion Data Extraction

A two-module pipeline for acquiring scientific papers from major publishers and extracting structured diffusion coefficient data from zeolite research.

## Project Structure

```
├── literature-acquisition/       # Paper download tools
│   ├── wiley/                    #   Wiley Online Library downloader
│   ├── elsevier/                 #   Elsevier / ScienceDirect downloader
│   └── springer/                 #   Springer Link downloader
├── literature-extraction/        # Data extraction pipeline
│   ├── agent.py                  #   Main orchestrator
│   ├── value.py                  #   Stage 1: diffusion value extraction

File: consolidated_cleand.csv (part 2 of 17)
filename,doi,guest_molecule,KD_A,PLD_A,guest_composition,zeolite_name,std_zeolite_name,si_al_ratio,modified_ion,loading_value,loading_unit,diffusion_coefficient_value,diffusion_coefficient_unit,temperature_value,temperature_unit,concentration_value,concentration_unit,adsorption_loading_value,adsorption_loading_unit,pressure_value,pressure_unit,experimental_method,distinguishing_variable,method_type,method_category
S000925099900189X,10.1016/S0009-2509(99)00189-X,benzene,5.35,4.7,,silicalite,MFI,>20000,,,,1.05e-12,m2/s,355.0,K,,,,,0.0034,bar,ZLC,"model: Eq.19 size distribution + apparatus; fit_type: full-time; F: 10,15,20 ml/min",Experimental,ZLC
S000925099900189X,10.1016/S0009-2509(99)00189-X,benzene,5.35,4.7,,silicalite,MFI,>20000,,,,2.69e-12,m2/s,375.0,K,,,,,0.0034,bar,ZLC,"model: Eq.19 size distribution + apparatus; fit_type: full-time; F: 10,15,20 ml/min",Experimental,ZLC
S000925099900189X,10.1016/S0009-2509(99)00189-X,benzene,5.35,4.7,,silicalite,MFI,>20000,,,,6.78e-12,m2/s,395.0,K,,,,,0.0034,bar,ZLC,model: Eq.19 size distribution + apparatus; fit_type: full-time; F: 15 ml/min,Experimental,ZLC
S000925099900189X,10.1016/S0009-2509(99)00189-X,benzene,5.35,4.7,,silicalite,MFI,>20000,,,,1.17e-11,m2/s,415.0,K,,,,,0.0034,bar,ZLC,model: Eq.19 size distribution + apparatus; fit_type: full-time; F: 15 ml/min,Experimental,ZLC
S000925099900189X,10.1016/S0009-2509(99)00189-X,benzene,5.35,4.7,,silicalite,MFI,>20000,,,,2.74e-11,m2/s,455.0,K,,,,,0.0034,bar,ZLC,model: Eq.19 size distribution + apparatus; fit_type: full-time; F: 15 ml/min,Experimental,ZLC
S000925099900189X,10.1016/S0009-2509(99)00189-X,benzene,5.35,4.7,,silicalite,MFI,>20000,,,,6.8e-13,m2/s,325.0,K,,,,,0.0034,bar,ZLC,model: Eq.19 size distribution + apparatus; fit_type: long-time; F: 15 ml/min,Experimental,ZLC
S000925099900189X,10.1016/S0009-2509(99)00189-X,benzene,5.35,4.7,,silicalite,MFI,>20000,,,,5.41e-13,m2/s,335.0,K,,,,,0.0034,bar,ZLC,model: Eq.19 size distribution + apparatus; fit_type: long-time; F: 15 ml/min,Experimental,ZLC
S000925099900189X,10.1016/S0009-2509(99)00189-X,benzene,5.35,4.7,,silicalite,MFI,>20000,,,,7.53e-13,m2/s,355.0,K,,,,,0.0034,bar,ZLC,"model: Eq.19 size distribution + apparatus; fit_type: long-time; F: 10,15,20 ml/min",Experimental,ZLC
S000925099900189X,10.1016/S0009-2509(99)00189-X,benzene,5.35,4.7,,silicalite,MFI,>20000,,,,2.5e-12,m2/s,375.0,K,,,,,0.0034,bar,ZLC,"model: Eq.19 size distribution + apparatus; fit_type: long-time; F: 10,15,20 ml/min",Experimental,ZLC
S000925099900189X,10.1016/S0009-2509(99)00189-X,benzene,5.35,4.7,,silicalite,MFI,>20000,,,,4.1e-12,m2/s,395.0,K,,,,,0.0034,bar,ZLC,model: Eq.19 size distribution + apparatus; fit_type: long-time; F: 15 ml/min,Experimental,ZLC
S000925099900189X,10.1016/S0009-2509(99)00189-X,benzene,5.35,4.7,,silicalite,MFI,>20000,,,,6.75e-12,m2/s,415.0,K,,,,,0.0034,bar,ZLC,model: Eq.19 size distribution + apparatus; fit_type: long-time; F: 15 ml/min,Experimental,ZLC
S000925099900189X,10.1016/S0009-2509(99)00189-X,benzene,5.35,4.7,,silicalite,MFI,>20000,,,,1.86e-11,m2/s,455.0,K,,,,,0.0034,bar,ZLC,model: Eq.19 size distribution + apparatus; fit_type: long-time; F: 15 ml/min,Experimental,ZLC
S000925099900189X,10.1016/S0009-2509(99)00189-X,ethylbenzene,6.0,4.7,,silicalite,MFI,>20000,,,,4.23e-13,m2/s,355.0,K,,,,,0.0013,bar,ZLC,"model: Eq.16 uniform slabs; fit_type: full-time; F: 10,15 ml/min",Experimental,ZLC
S000925099900189X,10.1016/S0009-2509(99)00189-X,ethylbenzene,6.0,4.7,,silicalite,MFI,>20000,,,,1.12e-12,m2/s,375.0,K,,,,,0.0013,bar,ZLC,"model: Eq.16 uniform slabs; fit_type: full-time; F: 10,15,20 ml/min",Experimental,ZLC
S000925099900189X,10.1016/S0009-2509(99)00189-X,ethylbenzene,6.0,4.7,,silicalite,MFI,>20000,,,,3.22e-12,m2/s,395.0,K,,,,,0.0013,bar,ZLC,model: Eq.16 uniform slabs; fit_type: full-time; F: 15 ml/min,Experimental,ZLC
S000925099900189X,10.1016/S0009-2509(99)00189-X,ethylbenzene,6.0,4.7,,silicalite,MFI,>20000,,,,6.41e-12,m2/s,415.0,K,,,,,0.0013,bar,ZLC,model: Eq.16 uniform slabs; fit_type: full-time; F: 15 ml/min,Experimental,ZLC
S000925099900189X,10.1016/S0009-2509(99)00189-X,ethylbenzene,6.0,4.7,,silicalite,MFI,>20000,,,,1.48e-11,m2/s,435.0,K,,,,,0.0013,bar,ZLC,model: Eq.16 uniform slabs; fit_type: full-time; F: 15 ml/min,Experimental,ZLC
S000925099900189X,10.1016/S0009-2509(99)00189-X,ethylbenzene,6.0,4.7,,silicalite,MFI,>20000,,,,2.63e-11,m2/s,455.0,K,,,,,0.0013,bar,ZLC,model: Eq.16 uniform slabs; fit_type: full-time; F: 10 ml/min,Experimental,ZLC
S000925099900189X,10.1016/S0009-2509(99)00189-X,ethylbenzene,6.0,4.7,,silicalite,MFI,>20000,,,,5.69e-11,m2/s,485.0,K,,,,,0.0013,bar,ZLC,model: Eq.16 uniform slabs; fit_type: full-time; F: 10 ml/min,Experimental,ZLC
S000925099900189X,10.1016/S0009-2509(99)00189-X,ethylbenzene,6.0,4.7,,silicalite,MFI,>20000,,,,3.14e-13,m2/s,355.0,K,,,,,0.0013,bar,ZLC,"model: Eq.16 uniform slabs; fit_type: long-time; F: 10,15 ml/min",Experimental,ZLC
S000925099900189X,10.1016/S0009-2509(99)00189-X,ethylbenzene,6.0,4.7,,silicalite,MFI,>20000,,,,7.69e-13,m2/s,375.0,K,,,,,0.0013,bar,ZLC,"model: Eq.16 uniform slabs; fit_type: long-time; F: 10,15,20 ml/min",Experimental,ZLC
S000925099900189X,10.1016/S0009-2509(99)00189-X,ethylbenzene,6.0,4.7,,silicalite,MFI,>20000,,,,2e-12,m2/s,395.0,K,,,,,0.0013,bar,ZLC,model: Eq.16 uniform slabs; fit_type: long-time; F: 15 ml/min,Experimental,ZLC
S000925099900189X,10.1016/S0009-2509(99)00189-X,ethylbenzene,6.0,4.7,,silicalite,MFI,>20000,,,,3.47e-12,m2/s,415.0,K,,,,,0.0013,bar,ZLC,model: Eq.16 uniform slabs; fit_type: long-time; F: 15 ml/min,Experimental,ZLC
S000925099900189X,10.1016/S0009-2509(99)00189-X,ethylbenzene,6.0,4.7,,silicalite,MFI,>20000,,,,6.39e-12,m2/s,435.0,K,,,,,0.0013,bar,ZLC,model: Eq.16 uniform slabs; fit_type: long-time; F: 15 ml/min,Experimental,ZLC
S000925099900189X,10.1016/S0009-2509(99)00189-X,ethylbenzene,6.0,4.7,,silicalite,MFI,>20000,,,,1.4e-11,m2/s,455.0,K,,,,,0.0013,bar,ZLC,model: Eq.16 uniform slabs; fit_type: long-time; F: 10 ml/min,Experimental,ZLC
S000925099900189X,10.1016/S0009-2509(99)00189-X,ethylbenzene,6.0,4.7,,silicalite,MFI,>20000,,,,3.67e-11,m2/s,485.0,K,,,,,0.0013,bar,ZLC,model: Eq.16 uniform slabs; fit_type: long-time; F: 10 ml/min,Experimental,ZLC
S000925099900189X,10.1016/S0009-2509(99)00189-X,ethylbenzene,6.0,4.7,,silicalite,MFI,>20000,,,,3.97e-13,m2/s,355.0,K,,,,,0.0013,bar,ZLC,"model: Eq.17 size distribution; fit_type: full-time; F: 10,15 ml/min",Experimental,ZLC
S000925099900189X,10.1016/S0009-2509(99)00189-X,ethylbenzene,6.0,4.7,,silicalite,MFI,>20000,,,,1.15e-12,m2/s,375.0,K,,,,,0.0013,bar,ZLC,"model: Eq.17 size distribution; fit_type: full-time; F: 10,15,20 ml/min",Experimental,ZLC
S000925099900189X,10.1016/S0009-2509(99)00189-X,ethylbenzene,6.0,4.7,,silicalite,MFI,>20000,,,,3.19e-12,m2/s,395.0,K,,,,,0.0013,bar,ZLC,model: Eq.17 size distribution; fit_type: full-time; F: 15 ml/min,Experimental,ZLC
S000925099900189X,10.1016/S0009-2509(99)00189-X,ethylbenzene,6.0,4.7,,silicalite,MFI,>20000,,,,6.26e-12,m2/s,415.0,K,,,,,0.0013,bar,ZLC,model: Eq.17 size distribution; fit_type: full-time; F: 15 ml/min,Experimental,ZLC
S000925099900189X,10.1016/S0009-2509(99)00189-X,ethylbenzene,6.0,4.7,,silicalite,MFI,>20000,,,,1.45e-11,m2/s,435.0,K,,,,,0.0013,bar,ZLC,model: Eq.17 size distribution; fit_type: full-time; F: 15 ml/min,Experimental,ZLC
S000925099900189X,10.1016/S0009-2509(99)00189-X,ethylbenzene,6.0,4.7,,silicalite,MFI,>20000,,,,2.61e-11,m2/s,455.0,K,,,,,0.0013,bar,ZLC,model: Eq.17 size distribution; fit_type: full-time; F: 10 ml/min,Experimental,ZLC
S000925099900189X,10.1016/S0009-2509(99)00189-X,ethylbenzene,6.0,4.7,,silicalite,MFI,>20000,,,,5.52e-11,m2/s,485.0,K,,,,,0.0013,bar,ZLC,model: Eq.17 size distribution; fit_type: full-time; F: 10 ml/min,Experimental,ZLC
S000925099900189X,10.1016/S0009-2509(99)00189-X,ethylbenzene,6.0,4.7,,silicalite,MFI,>20000,,,,3.43e-13,m2/s,355.0,K,,,,,0.0013,bar,ZLC,"model: Eq.17 size distribution; fit_type: long-time; F: 10,15 ml/min",Experimental,ZLC
S000925099900189X,10.1016/S0009-2509(99)00189-X,ethylbenzene,6.0,4.7,,silicalite,MFI,>20000,,,,1.15e-12,m2/s,375.0,K,,,,,0.0013,bar,ZLC,"model: Eq.17 size distribution; fit_type: long-time; F: 10,15,20 ml/min",Experimental,ZLC
S000925099900189X,10.1016/S0009-2509(99)00189-X,ethylbenzene,6.0,4.7,,silicalite,MFI,>20000,,,,2.78e-12,m2/s,395.0,K,,,,,0.0013,bar,ZLC,model: Eq.17 size distribution; fit_type: long-time; F: 15 ml/min,Experimental,ZLC
S000925099900189X,10.1016/S0009-2509(99)00189-X,ethylbenzene,6.0,4.7,,silicalite,MFI,>20000,,,,4.35e-12,m2/s,415.0,K,,,,,0.0013,bar,ZLC,model: Eq.17 size distribution; fit_type: long-time; F: 15 ml/min,Experimental,ZLC
S000925099900189X,10.1016/S0009-2509(99)00189-X,ethylbenzene,6.0,4.7,,silicalite,MFI,>20000,,,,6.99e-12,m2/s,435.0,K,,,,,0.0013,bar,ZLC,model: Eq.17 size distribution; fit_type: long-time; F: 15 ml/min,Experimental,ZLC
S000925099900189X,10.1016/S0009-2509(99)00189-X,ethylbenzene,6.0,4.7,,silicalite,MFI,>20000,,,,1.56e-11,m2/s,455.0,K,,,,,0.0013,bar,ZLC,model: Eq.17 size distribution; fit_type: long-time; F: 10 ml/min,Experimental,ZLC
S000925099900189X,10.1016/S0009-2509(99)00189-X,ethylbenzene,6.0,4.7,,silicalite,MFI,>20000,,,,3.61e-11,m2/s,485.0,K,,,,,0.0013,bar,ZLC,model: Eq.17 size distribution; fit_type: long-time; F: 10 ml/min,Experimental,ZLC
S000925099900189X,10.1016/S0009-2509(99)00189-X,ethylbenzene,6.0,4.7,,silicalite,MFI,>20000,,,,3.82e-13,m2/s,355.0,K,,,,,0.0013,bar,ZLC,"model: Eq.19 size distribution + apparatus; fit_type: full-time; F: 10,15 ml/min",Experimental,ZLC
S000925099900189X,10.1016/S0009-2509(99)00189-X,ethylbenzene,6.0,4.7,,silicalite,MFI,>20000,,,,1.14e-12,m2/s,375.0,K,,,,,0.0013,bar,ZLC,"model: Eq.19 size distribution + apparatus; fit_type: full-time; F: 10,15,20 ml/min",Experimental,ZLC
S000925099900189X,10.1016/S0009-2509(99)00189-X,ethylbenzene,6.0,4.7,,silicalite,MFI,>20000,,,,3.13e-12,m2/s,395.0,K,,,,,0.0013,bar,ZLC,model: Eq.19 size distribution + apparatus; fit_type: full-time; F: 15 ml/min,Experimental,ZLC
S000925099900189X,10.1016/S0009-2509(99)00189-X,ethylbenzene,6.0,4.7,,silicalite,MFI,>20000,,,,5.69e-12,m2/s,415.0,K,,,,,0.0013,bar,ZLC,model: Eq.19 size distribution + apparatus; fit_type: full-time; F: 15 ml/min,Experimental,ZLC
S000925099900189X,10.1016/S0009-2509(99)00189-X,ethylbenzene,6.0,4.7,,silicalite,MFI,>20000,,,,1.1e-11,m2/s,435.0,K,,,,,0.0013,bar,ZLC,model: Eq.19 size distribution + apparatus; fit_type: full-time; F: 15 ml/min,Experimental,ZLC
S000925099900189X,10.1016/S0009-2509(99)00189-X,ethylbenzene,6.0,4.7,,silicalite,MFI,>20000,,,,1.93e-11,m2/s,455.0,K,,,,,0.0013,bar,ZLC,model: Eq.19 size distribution + apparatus; fit_type: full-time; F: 10 ml/min,Experimental,ZLC
S000925099900189X,10.1016/S0009-2509(99)00189-X,ethylbenzene,6.0,4.7,,silicalite,MFI,>20000,,,,2.87e-11,m2/s,485.0,K,,,,,0.0013,bar,ZLC,model: Eq.19 size distribution + apparatus; fit_type: full-time; F: 10 ml/min,Experimental,ZLC
S000925099900189X,10.1016/S0009-2509(99)00189-X,ethylbenzene,6.0,4.7,,silicalite,MFI,>20000,,,,3.43e-13,m2/s,355.0,K,,,,,0.0013,bar,ZLC,"model: Eq.19 size distribution + apparatus; fit_type: long-time; F: 10,15 ml/min",Experimental,ZLC
S000925099900189X,10.1016/S0009-2509(99)00189-X,ethylbenzene,6.0,4.7,,silicalite,MFI,>20000,,,,1.15e-12,m2/s,375.0,K,,,,,0.0013,bar,ZLC,"model: Eq.19 size distribution + apparatus; fit_type: long-time; F: 10,15,20 ml/min",Experimental,ZLC
S000925099900189X,10.1016/S0009-2509(99)00189-X,ethylbenzene,6.0,4.7,,silicalite,MFI,>20000,,,,2.66e-12,m2/s,395.0,K,,,,,0.0013,bar,ZLC,model: Eq.19 size distribution + apparatus; fit_type: long-time; F: 15 ml/min,Experimental,ZLC
S000925099900189X,10.1016/S0009-2509(99)00189-X,ethylbenzene,6.0,4.7,,silicalite,MFI,>20000,,,,4.34e-12,m2/s,415.0,K,,,,,0.0013,bar,ZLC,model: Eq.19 size distribution + apparatus; fit_type: long-time; F: 15 ml/min,Experimental,ZLC
S000925099900189X,10.1016/S0009-2509(99)00189-X,ethylbenzene,6.0,4.7,,silicalite,MFI,>20000,,,,6.95e-12,m2/s,435.0,K,,,,,0.0013,bar,ZLC,model: Eq.19 size distribution + apparatus; fit_type: long-time; F: 15 ml/min,Experimental,ZLC
S000925099900189X,10.1016/S0009-2509(99)00189-X,ethylbenzene,6.0,4.7,,silicalite,MFI,>20000,,,,1.55e-11,m2/s,455.0,K,,,,,0.0013,bar,ZLC,model: Eq.19 size distribution + apparatus; fit_type: long-time; F: 10 ml/min,Experimental,ZLC
S000925099900189X,10.1016/S0009-2509(99)00189-X,ethylbenzene,6.0,4.7,,silicalite,MFI,>20000,,,,3.88e-11,m2/s,485.0,K,,,,,0.0013,bar,ZLC,model: Eq.19 size distribution + apparatus; fit_type: long-time; F: 10 ml/min,Experimental,ZLC
S000925099900189X,10.1016/S0009-2509(99)00189-X,benzene,5.35,4.7,,silicalite,MFI,>20000,,,,5.16e-12,m2/s,395.0,K,,,,,0.0034,bar,ZLC,model: Eqs.12-15 temperature dependence; fit_type: full-time; diffusivity_type: intrinsic D0,Experimental,ZLC
S000925099900189X,10.1016/S0009-2509(99)00189-X,ethylbenzene,6.0,4.7,,silicalite,MFI,>20000,,,,2.71e-12,m2/s,395.0,K,,,,,0.0013,bar,ZLC,model: Eqs.12-15 temperature dependence; fit_type: full-time; diffusivity_type: intrinsic D0,Experimental,ZLC
S000925099900189X,10.1016/S0009-2509(99)00189-X,benzene,5.35,4.7,,silicalite,MFI,>20000,,,,3.69e-12,m2/s,395.0,K,,,,,0.0034,bar,ZLC,model: Eqs.12-15 temperature dependence; fit_type: long-time; diffusivity_type: intrinsic D0,Experimental,ZLC
S000925099900189X,10.1016/S0009-2509(99)00189-X,ethylbenzene,6.0,4.7,,silicalite,MFI,>20000,,,,2.54e-12,m2/s,395.0,K,,,,,0.0013,bar,ZLC,model: Eqs.12-15 temperature dependence; fit_type: long-time; diffusivity_type: intrinsic D0,Experimental,ZLC
S000926140101466X,10.1016/S0009-2614(01)01466-X,helium,2.6,4.7,,ZSM-5,MFI-H,,,,,6.28e-08,m2/s,309.0,K,,,12,atoms/u.c.,,,Molecular Dynamics,component: x,Computational,MD
S000926140101466X,10.1016/S0009-2614(01)01466-X,helium,2.6,4.7,,ZSM-5,MFI-H,,,,,7.22e-08,m2/s,309.0,K,,,12,atoms/u.c.,,,Molecular Dynamics,component: y,Computational,MD
S000926140101466X,10.1016/S0009-2614(01)01466-X,helium,2.6,4.7,,ZSM-5,MFI-H,,,,,1.97e-08,m2/s,309.0,K,,,12,atoms/u.c.,,,Molecular Dynamics,component: z,Computational,MD
S000926140101466X,10.1016/S0009-2614(01)01466-X,helium,2.6,4.7,,ZSM-5,MFI-H,,,,,5.1e-08,m2/s,309.0,K,,,12,atoms/u.c.,,,Molecular Dynamics,component: total,Computational,MD
S000926140101466X,10.1016/S0009-2614(01)01466-X,argon,3.4,4.7,,ZSM-5,MFI-H,,,,,6.3e-09,m2/s,296.0,K,,,12,atoms/u.c.,,,Molecular Dynamics,component: x,Computational,MD
S000926140101466X,10.1016/S0009-2614(01)01466-X,argon,3.4,4.7,,ZSM-5,MFI-H,,,,,7.6e-09,m2/s,296.0,K,,,12,atoms/u.c.,,,Molecular Dynamics,component: y,Computational,MD
S000926140101466X,10.1016/S0009-2614(01)01466-X,argon,3.4,4.7,,ZSM-5,MFI-H,,,,,2.3e-09,m2/s,296.0,K,,,12,atoms/u.c.,,,Molecular Dynamics,component: z,Computational,MD
S000926140101466X,10.1016/S0009-2614(01)01466-X,argon,3.4,4.7,,ZSM-5,MFI-H,,,,,5.3e-09,m2/s,296.0,K,,,12,atoms/u.c.,,,Molecular Dynamics,component: total,Computational,MD
S000926140101466X,10.1016/S0009-2614(01)01466-X,helium,2.6,5.19,,ZSM-11,MEL-H,,,,,7.15e-08,m2/s,294.0,K,,,12,atoms/u.c.,,,Molecular Dynamics,component: x,Computational,MD
S000926140101466X,10.1016/S0009-2614(01)01466-X,helium,2.6,5.19,,ZSM-11,MEL-H,,,,,6.09e-08,m2/s,294.0,K,,,12,atoms/u.c.,,,Molecular Dynamics,component: y,Computational,MD
S000926140101466X,10.1016/S0009-2614(01)01466-X,helium,2.6,5.19,,ZSM-11,MEL-H,,,,,1.46e-08,m2/s,294.0,K,,,12,atoms/u.c.,,,Molecular Dynamics,component: z,Computational,MD
S000926140101466X,10.1016/S0009-2614(01)01466-X,helium,2.6,5.19,,ZSM-11,MEL-H,,,,,4.85e-08,m2/s,294.0,K,,,12,atoms/u.c.,,,Molecular Dynamics,component: total,Computational,MD
S000926140101466X,10.1016/S0009-2614(01)01466-X,argon,3.4,5.19,,ZSM-11,MEL-H,,,,,7e-09,m2/s,320.0,K,,,12,atoms/u.c.,,,Molecular Dynamics,component: x,Computational,MD
S000926140101466X,10.1016/S0009-2614(01)01466-X,argon,3.4,5.19,,ZSM-11,MEL-H,,,,,7.1e-09,m2/s,320.0,K,,,12,atoms/u.c.,,,Molecular Dynamics,component: y,Computational,MD
S000926140101466X,10.1016/S0009-2614(01)01466-X,argon,3.4,5.19,,ZSM-11,MEL-H,,,,,2.2e-09,m2/s,320.0,K,,,12,atoms/u.c.,,,Molecular Dynamics,component: z,Computational,MD
S000926140101466X,10.1016/S0009-2614(01)01466-X,argon,3.4,5.19,,ZSM-11,MEL-H,,,,,5.4e-09,m2/s,320.0,K,,,12,atoms/u.c.,,,Molecular Dynamics,component: total,Computational,MD
S000926140101466X,10.1016/S0009-2614(01)01466-X,helium,2.6,4.69,,Ferrierite,FER,,,,,5.63e-08,m2/s,286.0,K,,,4,atoms/u.c.,,,Molecular Dynamics,component: x,Computational,MD
S000926140101466X,10.1016/S0009-2614(01)01466-X,helium,2.6,4.69,,Ferrierite,FER,,,,,6.03e-08,m2/s,286.0,K,,,4,atoms/u.c.,,,Molecular Dynamics,component: y,Computational,MD
S000926140101466X,10.1016/S0009-2614(01)01466-X,helium,2.6,4.69,,Ferrierite,FER,,,,,5.95e-08,m2/s,286.0,K,,,4,atoms/u.c.,,,Molecular Dynamics,component: total,Computational,MD
S000926140101466X,10.1016/S0009-2614(01)01466-X,argon,3.4,4.69,,Ferrierite,FER,,,,,1.2e-09,m2/s,283.0,K,,,4,atoms/u.c.,,,Molecular Dynamics,component: x,Computational,MD
S000926140101466X,10.1016/S0009-2614(01)01466-X,argon,3.4,4.69,,Ferrierite,FER,,,,,6.2e-09,m2/s,283.0,K,,,4,atoms/u.c.,,,Molecular Dynamics,component: y,Computational,MD
S000926140101466X,10.1016/S0009-2614(01)01466-X,argon,3.4,4.69,,Ferrierite,FER,,,,,3.8e-09,m2/s,283.0,K,,,4,atoms/u.c.,,,Molecular Dynamics,component: total,Computational,MD
S0009261402001264,10.1016/S0009-2614(02)00126-4,water,2.65,4.7,,silicalite-1,MFI-H,,,,,3.3e-09,m2/s,298.0,K,,,2,molecules/intersection,,,Molecular Dynamics,,Computational,MD
S0009261402001264,10.1016/S0009-2614(02)00126-4,water,2.65,4.7,,silicalite-1,MFI-H,,,,,6.7e-09,m2/s,393.0,K,,,2,molecules/intersection,,,Molecular Dynamics,,Computational,MD
S0009261405005427,10.1016/j.cplett.2005.04.023,ethane,4.0,4.7,,silicalite,MFI,,,,,5.49e-09,m2/s,300.0,K,,,1,molecules/unit cell,,,Molecular Dynamics,type: self,Computational,MD
S0009261405005427,10.1016/j.cplett.2005.04.023,ethane,4.0,4.7,,silicalite,MFI,,,,,3.39e-09,m2/s,300.0,K,,,4,molecules/unit cell,,,Molecular Dynamics,type: self,Computational,MD
S0009261405005427,10.1016/j.cplett.2005.04.023,ethane,4.0,4.7,,silicalite,MFI,,,,,1.17e-09,m2/s,300.0,K,,,8,molecules/unit cell,,,Molecular Dynamics,type: self,Computational,MD
S0009261405005427,10.1016/j.cplett.2005.04.023,ethane,4.0,4.7,,silicalite,MFI,,,,,4.74e-09,m2/s,300.0,K,,,,,,,Molecular Dynamics,type: self; loading_note: averaged over 0-4 molecules/uc,Computational,MD
S0009261405005427,10.1016/j.cplett.2005.04.023,ethane,4.0,4.7,,silicalite,MFI,,,,,1.65e-09,m2/s,300.0,K,,,1,molecules/unit cell,,,Molecular Dynamics,type: corrected; direction: z,Computational,MD
S0009261406011055,10.1016/j.cplett.2006.07.102,"2,2-dimethylpropane",6.2,7.42,,AlPO4-5,AFI-H,,,,,1.05e-08,m2/s,150.0,K,,,0.25,dimensionless,,,Molecular Dynamics,λ: 1; coefficient_type: D_Fick,Computational,MD
S0009261406011055,10.1016/j.cplett.2006.07.102,"2,2-dimethylpropane",6.2,7.42,,AlPO4-5,AFI-H,,,,,1.5e-08,m2/s,200.0,K,,,0.25,dimensionless,,,Molecular Dynamics,λ: 1; coefficient_type: D_Fick,Computational,MD
S0009261406011055,10.1016/j.cplett.2006.07.102,"2,2-dimethylpropane",6.2,7.42,,AlPO4-5,AFI-H,,,,,2.6e-08,m2/s,300.0,K,,,0.25,dimensionless,,,Molecular Dynamics,λ: 1; coefficient_type: D_Fick,Computational,MD
S0009261406011055,10.1016/j.cplett.2006.07.102,"2,2-dimethylpropane",6.2,7.42,,AlPO4-5,AFI-H,,,,,1.05e-08,m2/s,150.0,K,,,0.25,dimensionless,,,Molecular Dynamics,λ: 2; coefficient_type: D_Fick,Computational,MD
S0009261406011055,10.1016/j.cplett.2006.07.102,"2,2-dimethylpropane",6.2,7.42,,AlPO4-5,AFI-H,,,,,1.5e-08,m2/s,200.0,K,,,0.25,dimensionless,,,Molecular Dynamics,λ: 2; coefficient_type: D_Fick,Computational,MD
S0009261406011055,10.1016/j.cplett.2006.07.102,"2,2-dimethylpropane",6.2,7.42,,AlPO4-5,AFI-H,,,,,2.5e-08,m2/s,300.0,K,,,0.25,dimensionless,,,Molecular Dynamics,λ: 2; coefficient_type: D_Fick,Computational,MD
S0009261406011055,10.1016/j.cplett.2006.07.102,"2,2-dimethylpropane",6.2,7.42,,AlPO4-5,AFI-H,,,,,1.05e-08,m2/s,150.0,K,,,0.25,dimensionless,,,Molecular Dynamics,λ: 4; coefficient_type: D_Fick,Computational,MD
S0009261406011055,10.1016/j.cplett.2006.07.102,"2,2-dimethylpropane",6.2,7.42,,AlPO4-5,AFI-H,,,,,1.5e-08,m2/s,200.0,K,,,0.25,dimensionless,,,Molecular Dynamics,λ: 4; coefficient_type: D_Fick,Computational,MD
S0009261406011055,10.1016/j.cplett.2006.07.102,"2,2-dimethylpropane",6.2,7.42,,AlPO4-5,AFI-H,,,,,2.4e-08,m2/s,300.0,K,,,0.25,dimensionless,,,Molecular Dynamics,λ: 4; coefficient_type: D_Fick,Computational,MD
S0009261406011055,10.1016/j.cplett.2006.07.102,"2,2-dimethylpropane",6.2,7.42,,AlPO4-5,AFI-H,,,,,1.05e-08,m2/s,150.0,K,,,0.25,dimensionless,,,Molecular Dynamics,λ: 8; coefficient_type: D_Fick,Computational,MD
S0009261406011055,10.1016/j.cplett.2006.07.102,"2,2-dimethylpropane",6.2,7.42,,AlPO4-5,AFI-H,,,,,1.5e-08,m2/s,200.0,K,,,0.25,dimensionless,,,Molecular Dynamics,λ: 8; coefficient_type: D_Fick,Computational,MD
S0009261406011055,10.1016/j.cplett.2006.07.102,"2,2-dimethylpropane",6.2,7.42,,AlPO4-5,AFI-H,,,,,2.4e-08,m2/s,300.0,K,,,0.25,dimensionless,,,Molecular Dynamics,λ: 8; coefficient_type: D_Fick,Computational,MD
S0009261406011055,10.1016/j.cplett.2006.07.102,"2,2-dimethylpropane",6.2,7.42,,AlPO4-5,AFI-H,,,,,1.05e-08,m2/s,150.0,K,,,0.25,dimensionless,,,Molecular Dynamics,λ: 16; coefficient_type: D_Fick,Computational,MD
S0009261406011055,10.1016/j.cplett.2006.07.102,"2,2-dimethylpropane",6.2,7.42,,AlPO4-5,AFI-H,,,,,1.05e-08,m2/s,150.0,K,,,0.25,dimensionless,,,Molecular Dynamics,λ: 16; coefficient_type: D_E,Computational,MD
S0009261406011055,10.1016/j.cplett.2006.07.102,"2,2-dimethylpropane",6.2,7.42,,AlPO4-5,AFI-H,,,,,1.5e-08,m2/s,200.0,K,,,0.25,dimensionless,,,Molecular Dynamics,λ: 16; coefficient_type: D_Fick,Computational,MD
S0009261406011055,10.1016/j.cplett.2006.07.102,"2,2-dimethylpropane",6.2,7.42,,AlPO4-5,AFI-H,,,,,1.5e-08,m2/s,200.0,K,,,0.25,dimensionless,,,Molecular Dynamics,λ: 16; coefficient_type: D_E,Computational,MD
S0009261406011055,10.1016/j.cplett.2006.07.102,"2,2-dimethylpropane",6.2,7.42,,AlPO4-5,AFI-H,,,,,2.4e-08,m2/s,300.0,K,,,0.25,dimensionless,,,Molecular Dynamics,λ: 16; coefficient_type: D_Fick,Computational,MD
S0009261406011055,10.1016/j.cplett.2006.07.102,"2,2-dimethylpropane",6.2,7.42,,AlPO4-5,AFI-H,,,,,2.4e-08,m2/s,300.0,K,,,0.25,dimensionless,,,Molecular Dynamics,λ: 16; coefficient_type: D_E,Computational,MD
S0009261406011055,10.1016/j.cplett.2006.07.102,"2,2-dimethylpropane",6.2,7.42,,AlPO4-5,AFI-H,,,,,7.9e-09,m2/s,150.0,K,,,0.5,dimensionless,,,Molecular Dynamics,λ: 1; coefficient_type: D_Fick,Computational,MD
S0009261406011055,10.1016/j.cplett.2006.07.102,"2,2-dimethylpropane",6.2,7.42,,AlPO4-5,AFI-H,,,,,1.05e-08,m2/s,200.0,K,,,0.5,dimensionless,,,Molecular Dynamics,λ: 1; coefficient_type: D_Fick,Computational,MD
S0009261406011055,10.1016/j.cplett.2006.07.102,"2,2-dimethylpropane",6.2,7.42,,AlPO4-5,AFI-H,,,,,1.6e-08,m2/s,300.0,K,,,0.5,dimensionless,,,Molecular Dynamics,λ: 1; coefficient_type: D_Fick,Computational,MD
S0009261406011055,10.1016/j.cplett.2006.07.102,"2,2-dimethylpropane",6.2,7.42,,AlPO4-5,AFI-H,,,,,7.9e-09,m2/s,150.0,K,,,0.5,dimensionless,,,Molecular Dynamics,λ: 2; coefficient_type: D_Fick,Computational,MD
S0009261406011055,10.1016/j.cplett.2006.07.102,"2,2-dimethylpropane",6.2,7.42,,AlPO4-5,AFI-H,,,,,1.05e-08,m2/s,200.0,K,,,0.5,dimensionless,,,Molecular Dynamics,λ: 2; coefficient_type: D_Fick,Computational,MD
S0009261406011055,10.1016/j.cplett.2006.07.102,"2,2-dimethylpropane",6.2,7.42,,AlPO4-5,AFI-H,,,,,1.5e-08,m2/s,300.0,K,,,0.5,dimensionless,,,Molecular Dynamics,λ: 2; coefficient_type: D_Fick,Computational,MD
S0009261406011055,10.1016/j.cplett.2006.07.102,"2,2-dimethylpropane",6.2,7.42,,AlPO4-5,AFI-H,,,,,7.9e-09,m2/s,150.0,K,,,0.5,dimensionless,,,Molecular Dynamics,λ: 4; coefficient_type: D_Fick,Computational,MD
S0009261406011055,10.1016/j.cplett.2006.07.102,"2,2-dimethylpropane",6.2,7.42,,AlPO4-5,AFI-H,,,,,1.05e-08,m2/s,200.0,K,,,0.5,dimensionless,,,Molecular Dynamics,λ: 4; coefficient_type: D_Fick,Computational,MD
S0009261406011055,10.1016/j.cplett.2006.07.102,"2,2-dimethylpropane",6.2,7.42,,AlPO4-5,AFI-H,,,,,1.5e-08,m2/s,300.0,K,,,0.5,dimensionless,,,Molecular Dynamics,λ: 4; coefficient_type: D_Fick,Computational,MD
S0009261406011055,10.1016/j.cplett.2006.07.102,"2,2-dimethylpropane",6.2,7.42,,AlPO4-5,AFI-H,,,,,7.9e-09,m2/s,150.0,K,,,0.5,dimensionless,,,Molecular Dynamics,λ: 8; coefficient_type: D_Fick,Computational,MD
S0009261406011055,10.1016/j.cplett.2006.07.102,"2,2-dimethylpropane",6.2,7.42,,AlPO4-5,AFI-H,,,,,1.05e-08,m2/s,200.0,K,,,0.5,dimensionless,,,Molecular Dynamics,λ: 8; coefficient_type: D_Fick,Computational,MD
S0009261406011055,10.1016/j.cplett.2006.07.102,"2,2-dimethylpropane",6.2,7.42,,AlPO4-5,AFI-H,,,,,1.5e-08,m2/s,300.0,K,,,0.5,dimensionless,,,Molecular Dynamics,λ: 8; coefficient_type: D_Fick,Computational,MD
S0009261406011055,10.1016/j.cplett.2006.07.102,"2,2-dimethylpropane",6.2,7.42,,AlPO4-5,AFI-H,,,,,7.9e-09,m2/s,150.0,K,,,0.5,dimensionless,,,Molecular Dynamics,λ: 16; coefficient_type: D_Fick,Computational,MD
S0009261406011055,10.1016/j.cplett.2006.07.102,"2,2-dimethylpropane",6.2,7.42,,AlPO4-5,AFI-H,,,,,7.9e-09,m2/s,150.0,K,,,0.5,dimensionless,,,Molecular Dynamics,λ: 16; coefficient_type: D_E,Computational,MD
S0009261406011055,10.1016/j.cplett.2006.07.102,"2,2-dimethylpropane",6.2,7.42,,AlPO4-5,AFI-H,,,,,1.05e-08,m2/s,200.0,K,,,0.5,dimensionless,,,Molecular Dynamics,λ: 16; coefficient_type: D_Fick,Computational,MD
S0009261406011055,10.1016/j.cplett.2006.07.102,"2,2-dimethylpropane",6.2,7.42,,AlPO4-5,AFI-H,,,,,1.05e-08,m2/s,200.0,K,,,0.5,dimensionless,,,Molecular Dynamics,λ: 16; coefficient_type: D_E,Computational,MD
S0009261406011055,10.1016/j.cplett.2006.07.102,"2,2-dimethylpropane",6.2,7.42,,AlPO4-5,AFI-H,,,,,1.5e-08,m2/s,300.0,K,,,0.5,dimensionless,,,Molecular Dynamics,λ: 16; coefficient_type: D_Fick,Computational,MD
S0009261406011055,10.1016/j.cplett.2006.07.102,"2,2-dimethylpropane",6.2,7.42,,AlPO4-5,AFI-H,,,,,1.5e-08,m2/s,300.0,K,,,0.5,dimensionless,,,Molecular Dynamics,λ: 16; coefficient_type: D_E,Computational,MD
S0009261406011055,10.1016/j.cplett.2006.07.102,"2,2-dimethylpropane",6.2,7.42,,AlPO4-5,AFI-H,,,,,5.7e-09,m2/s,150.0,K,,,0.75,dimensionless,,,Molecular Dynamics,λ: 1; coefficient_type: D_Fick,Computational,MD
S0009261406011055,10.1016/j.cplett.2006.07.102,"2,2-dimethylpropane",6.2,7.42,,AlPO4-5,AFI-H,,,,,8e-09,m2/s,200.0,K,,,0.75,dimensionless,,,Molecular Dynamics,λ: 1; coefficient_type: D_Fick,Computational,MD
S0009261406011055,10.1016/j.cplett.2006.07.102,"2,2-dimethylpropane",6.2,7.42,,AlPO4-5,AFI-H,,,,,1.15e-08,m2/s,300.0,K,,,0.75,dimensionless,,,Molecular Dynamics,λ: 1; coefficient_type: D_Fick,Computational,MD
S0009261406011055,10.1016/j.cplett.2006.07.102,"2,2-dimethylpropane",6.2,7.42,,AlPO4-5,AFI-H,,,,,5.7e-09,m2/s,150.0,K,,,0.75,dimensionless,,,Molecular Dynamics,λ: 2; coefficient_type: D_Fick,Computational,MD
S0009261406011055,10.1016/j.cplett.2006.07.102,"2,2-dimethylpropane",6.2,7.42,,AlPO4-5,AFI-H,,,,,7.5e-09,m2/s,200.0,K,,,0.75,dimensionless,,,Molecular Dynamics,λ: 2; coefficient_type: D_Fick,Computational,MD
S0009261406011055,10.1016/j.cplett.2006.07.102,"2,2-dimethylpropane",6.2,7.42,,AlPO4-5,AFI-H,,,,,1.1e-08,m2/s,300.0,K,,,0.75,dimensionless,,,Molecular Dynamics,λ: 2; coefficient_type: D_Fick,Computational,MD
S0009261406011055,10.1016/j.cplett.2006.07.102,"2,2-dimethylpropane",6.2,7.42,,AlPO4-5,AFI-H,,,,,5.7e-09,m2/s,150.0,K,,,0.75,dimensionless,,,Molecular Dynamics,λ: 4; coefficient_type: D_Fick,Computational,MD
S0009261406011055,10.1016/j.cplett.2006.07.102,"2,2-dimethylpropane",6.2,7.42,,AlPO4-5,AFI-H,,,,,7.5e-09,m2/s,200.0,K,,,0.75,dimensionless,,,Molecular Dynamics,λ: 4; coefficient_type: D_Fick,Computational,MD
S0009261406011055,10.1016/j.cplett.2006.07.102,"2,2-dimethylpropane",6.2,7.42,,AlPO4-5,AFI-H,,,,,1.1e-08,m2/s,300.0,K,,,0.75,dimensionless,,,Molecular Dynamics,λ: 4; coefficient_type: D_Fick,Computational,MD
S0009261406011055,10.1016/j.cplett.2006.07.102,"2,2-dimethylpropane",6.2,7.42,,AlPO4-5,AFI-H,,,,,5.7e-09,m2/s,150.0,K,,,0.75,dimensionless,,,Molecular Dynamics,λ: 8; coefficient_type: D_Fick,Computational,MD
S0009261406011055,10.1016/j.cplett.2006.07.102,"2,2-dimethylpropane",6.2,7.42,,AlPO4-5,AFI-H,,,,,7.5e-09,m2/s,200.0,K,,,0.75,dimensionless,,,Molecular Dynamics,λ: 8; coefficient_type: D_Fick,Computational,MD
S0009261406011055,10.1016/j.cplett.2006.07.102,"2,2-dimethylpropane",6.2,7.42,,AlPO4-5,AFI-H,,,,,1.1e-08,m2/s,300.0,K,,,0.75,dimensionless,,,Molecular Dynamics,λ: 8; coefficient_type: D_Fick,Computational,MD
S0009261406011055,10.1016/j.cplett.2006.07.102,"2,2-dimethylpropane",6.2,7.42,,AlPO4-5,AFI-H,,,,,5.7e-09,m2/s,150.0,K,,,0.75,dimensionless,,,Molecular Dynamics,λ: 16; coefficient_type: D_Fick,Computational,MD
S0009261406011055,10.1016/j.cplett.2006.07.102,"2,2-dimethylpropane",6.2,7.42,,AlPO4-5,AFI-H,,,,,6e-09,m2/s,150.0,K,,,0.75,dimensionless,,,Molecular Dynamics,λ: 16; coefficient_type: D_E,Computational,MD
S0009261406011055,10.1016/j.cplett.2006.07.102,"2,2-dimethylpropane",6.2,7.42,,AlPO4-5,AFI-H,,,,,7.5e-09,m2/s,200.0,K,,,0.75,dimensionless,,,Molecular Dynamics,λ: 16; coefficient_type: D_Fick,Computational,MD
S0009261406011055,10.1016/j.cplett.2006.07.102,"2,2-dimethylpropane",6.2,7.42,,AlPO4-5,AFI-H,,,,,7.5e-09,m2/s,200.0,K,,,0.75,dimensionless,,,Molecular Dynamics,λ: 16; coefficient_type: D_E,Computational,MD
S0009261406011055,10.1016/j.cplett.2006.07.102,"2,2-dimethylpropane",6.2,7.42,,AlPO4-5,AFI-H,,,,,1.1e-08,m2/s,300.0,K,,,0.75,dimensionless,,,Molecular Dynamics,λ: 16; coefficient_type: D_Fick,Computational,MD
S0009261406011055,10.1016/j.cplett.2006.07.102,"2,2-dimethylpropane",6.2,7.42,,AlPO4-5,AFI-H,,,,,1.1e-08,m2/s,300.0,K,,,0.75,dimensionless,,,Molecular Dynamics,λ: 16; coefficient_type: D_E,Computational,MD
S0009261407007130,10.1016/j.cplett.2007.05.109,"buta-1,3-diene",4.5,7.4,,Na-Y,FAU-NaY,,,,,2.4e-09,m2/s,300.0,K,,,4,molecules/cage,,,QENS,model: Hall-Ross,Experimental,QENS
S0009261407007130,10.1016/j.cplett.2007.05.109,"buta-1,3-diene",4.5,7.4,,Na-Y,FAU-NaY,,,,,2.2e-09,m2/s,300.0,K,,,4,molecules/cage,,,QENS,model: Chudley-Elliott,Experimental,QENS
S0009261407007130,10.1016/j.cplett.2007.05.109,"buta-1,3-diene",4.5,7.4,,Na-Y,FAU-NaY,,,,,3e-09,m2/s,300.0,K,,,4,molecules/cage,,,QENS,model: Singwi-Sjolander,Experimental,QENS
S0009261408006489,10.1016/j.cplett.2008.05.003,methane,3.8,4.1,,LTA,LTA,,,,,4.9e-10,m2/s,300.0,K,,,4,molecules/α-cage,,,Molecular Dynamics,computation_type: predicted; source_temperature: 1800 K,Computational,MD
S0009261408006489,10.1016/j.cplett.2008.05.003,methane,3.8,4.1,,LTA,LTA,,,,,4.8e-10,m2/s,300.0,K,,,4,molecules/α-cage,,,Molecular Dynamics,computation_type: simulated,Computational,MD
S0009261408006489,10.1016/j.cplett.2008.05.003,tetrafluoromethane,4.7,4.1,,LTA,LTA,,,,,5.2e-10,m2/s,1300.0,K,,,4,molecules/α-cage,,,Molecular Dynamics,computation_type: predicted; source_temperature: 1800 K,Computational,MD
S0009261408006489,10.1016/j.cplett.2008.05.003,tetrafluoromethane,4.7,4.1,,LTA,LTA,,,,,5.4e-10,m2/s,1300.0,K,,,4,molecules/α-cage,,,Molecular Dynamics,computation_type: simulated,Computational,MD
S0016236121022997,10.1016/j.fuel.2021.122427,ethene,3.9,6.5,,MOR,MOR,,,,,2.65e-10,m2/s,253.0,K,,,,,,,Molecular Dynamics,simulation_type: single,Computational,MD
S0016236121022997,10.1016/j.fuel.2021.122427,ethene,3.9,6.5,,MOR,MOR,,,,,3.62e-10,m2/s,298.0,K,,,,,,,Molecular Dynamics,simulation_type: single,Computational,MD
S0016236121022997,10.1016/j.fuel.2021.122427,ethene,3.9,6.5,,MOR,MOR,,,,,5.02e-10,m2/s,498.0,K,,,,,,,Molecular Dynamics,simulation_type: single,Computational,MD
S0016236121022997,10.1016/j.fuel.2021.122427,ethene,3.9,6.5,,MOR,MOR,,,,,1.33e-09,m2/s,698.0,K,,,,,,,Molecular Dynamics,simulation_type: single,Computational,MD
S0016236121022997,10.1016/j.fuel.2021.122427,ethene,3.9,6.5,,MOR,MOR,,,,,1.68e-09,m2/s,898.0,K,,,,,,,Molecular Dynamics,simulation_type: single,Computational,MD
S0016236121022997,10.1016/j.fuel.2021.122427,ethene,3.9,6.5,,MOR,MOR,,,,,1.99e-09,m2/s,1098.0,K,,,,,,,Molecular Dynamics,simulation_type: single,Computational,MD
S0016236121022997,10.1016/j.fuel.2021.122427,benzene,5.35,6.5,,MOR,MOR,,,,,1.76e-10,m2/s,253.0,K,,,,,,,Molecular Dynamics,simulation_type: single,Computational,MD
S0016236121022997,10.1016/j.fuel.2021.122427,benzene,5.35,6.5,,MOR,MOR,,,,,2.27e-10,m2/s,298.0,K,,,,,,,Molecular Dynamics,simulation_type: single,Computational,MD
S0016236121022997,10.1016/j.fuel.2021.122427,benzene,5.35,6.5,,MOR,MOR,,,,,7.5e-10,m2/s,498.0,K,,,,,,,Molecular Dynamics,simulation_type: single,Computational,MD
S0016236121022997,10.1016/j.fuel.2021.122427,benzene,5.35,6.5,,MOR,MOR,,,,,8.04e-10,m2/s,698.0,K,,,,,,,Molecular Dynamics,simulation_type: single,Computational,MD
S0016236121022997,10.1016/j.fuel.2021.122427,benzene,5.35,6.5,,MOR,MOR,,,,,1.02e-09,m2/s,898.0,K,,,,,,,Molecular Dynamics,simulation_type: single,Computational,MD
S0016236121022997,10.1016/j.fuel.2021.122427,benzene,5.35,6.5,,MOR,MOR,,,,,8.56e-10,m2/s,1098.0,K,,,,,,,Molecular Dynamics,simulation_type: single,Computational,MD
S0016236121022997,10.1016/j.fuel.2021.122427,ethene,3.9,4.7,,MFI,MFI,,,,,2.21e-10,m2/s,253.0,K,,,,,,,Molecular Dynamics,simulation_type: single,Computational,MD
S0016236121022997,10.1016/j.fuel.2021.122427,ethene,3.9,4.7,,MFI,MFI,,,,,2.01e-10,m2/s,298.0,K,,,,,,,Molecular Dynamics,simulation_type: single,Computational,MD
S0016236121022997,10.1016/j.fuel.2021.122427,ethene,3.9,4.7,,MFI,MFI,,,,,5.99e-10,m2/s,498.0,K,,,,,,,Molecular Dynamics,simulation_type: single,Computational,MD
S0016236121022997,10.1016/j.fuel.2021.122427,ethene,3.9,4.7,,MFI,MFI,,,,,5.61e-10,m2/s,698.0,K,,,,,,,Molecular Dynamics,simulation_type: single,Computational,MD
S0016236121022997,10.1016/j.fuel.2021.122427,ethene,3.9,4.7,,MFI,MFI,,,,,1.17e-09,m2/s,898.0,K,,,,,,,Molecular Dynamics,simulation_type: single,Computational,MD
S0016236121022997,10.1016/j.fuel.2021.122427,ethene,3.9,4.7,,MFI,MFI,,,,,9.39e-10,m2/s,1098.0,K,,,,,,,Molecular Dynamics,simulation_type: single,Computational,MD
S0016236121022997,10.1016/j.fuel.2021.122427,benzene,5.35,4.7,,MFI,MFI,,,,,1.69e-11,m2/s,253.0,K,,,,,,,Molecular Dynamics,simulation_type: single,Computational,MD
S0016236121022997,10.1016/j.fuel.2021.122427,benzene,5.35,4.7,,MFI,MFI,,,,,1.55e-11,m2/s,298.0,K,,,,,,,Molecular Dynamics,simulation_type: single,Computational,MD
S0016236121022997,10.1016/j.fuel.2021.122427,benzene,5.35,4.7,,MFI,MFI,,,,,1.63e-11,m2/s,498.0,K,,,,,,,Molecular Dynamics,simulation_type: single,Computational,MD
S0016236121022997,10.1016/j.fuel.2021.122427,benzene,5.35,4.7,,MFI,MFI,,,,,2.09e-11,m2/s,698.0,K,,,,,,,Molecular Dynamics,simulation_type: single,Computational,MD
S0016236121022997,10.1016/j.fuel.2021.122427,benzene,5.35,4.7,,MFI,MFI,,,,,1.52e-11,m2/s,898.0,K,,,,,,,Molecular Dynamics,simulation_type: single,Computational,MD
S0016236121022997,10.1016/j.fuel.2021.122427,benzene,5.35,4.7,,MFI,MFI,,,,,2.45e-11,m2/s,1098.0,K,,,,,,,Molecular Dynamics,simulation_type: single,Computational,MD
S0016236121022997,10.1016/j.fuel.2021.122427,ethene,3.9,7.0,,CON,CON,,,,,3.42e-10,m2/s,253.0,K,,,,,,,Molecular Dynamics,simulation_type: single,Computational,MD
S0016236121022997,10.1016/j.fuel.2021.122427,ethene,3.9,7.0,,CON,CON,,,,,3.42e-10,m2/s,253.0,K,,,,,,,Molecular Dynamics,simulation_type: single; source: text,Computational,MD
S0016236121022997,10.1016/j.fuel.2021.122427,ethene,3.9,7.0,,CON,CON,,,,,6.15e-10,m2/s,298.0,K,,,,,,,Molecular Dynamics,simulation_type: single,Computational,MD
S0016236121022997,10.1016/j.fuel.2021.122427,ethene,3.9,7.0,,CON,CON,,,,,9.62e-10,m2/s,498.0,K,,,,,,,Molecular Dynamics,simulation_type: single,Computational,MD
S0016236121022997,10.1016/j.fuel.2021.122427,ethene,3.9,7.0,,CON,CON,,,,,9.01e-10,m2/s,698.0,K,,,,,,,Molecular Dynamics,simulation_type: single,Computational,MD
S0016236121022997,10.1016/j.fuel.2021.122427,ethene,3.9,7.0,,CON,CON,,,,,1.5e-09,m2/s,898.0,K,,,,,,,Molecular Dynamics,simulation_type: single,Computational,MD
S0016236121022997,10.1016/j.fuel.2021.122427,ethene,3.9,7.0,,CON,CON,,,,,1.59e-09,m2/s,1098.0,K,,,,,,,Molecular Dynamics,simulation_type: single,Computational,MD
S0016236121022997,10.1016/j.fuel.2021.122427,benzene,5.35,7.0,,CON,CON,,,,,5.88e-11,m2/s,253.0,K,,,,,,,Molecular Dynamics,simulation_type: single,Computational,MD
S0016236121022997,10.1016/j.fuel.2021.122427,benzene,5.35,7.0,,CON,CON,,,,,6.27e-11,m2/s,298.0,K,,,,,,,Molecular Dynamics,simulation_type: single,Computational,MD
S0016236121022997,10.1016/j.fuel.2021.122427,benzene,5.35,7.0,,CON,CON,,,,,6.24e-11,m2/s,498.0,K,,,,,,,Molecular Dynamics,simulation_type: single,Computational,MD
S0016236121022997,10.1016/j.fuel.2021.122427,benzene,5.35,7.0,,CON,CON,,,,,7.15e-11,m2/s,698.0,K,,,,,,,Molecular Dynamics,simulation_type: single,Computational,MD
S0016236121022997,10.1016/j.fuel.2021.122427,benzene,5.35,7.0,,CON,CON,,,,,4.77e-11,m2/s,898.0,K,,,,,,,Molecular Dynamics,simulation_type: single,Computational,MD
S0016236121022997,10.1016/j.fuel.2021.122427,benzene,5.35,7.0,,CON,CON,,,,,5.07e-11,m2/s,1098.0,K,,,,,,,Molecular Dynamics,simulation_type: single,Computational,MD
S0016236121022997,10.1016/j.fuel.2021.122427,methane,3.8,6.5,,MOR,MOR,,,,,1.99e-11,m2/s,253.0,K,,,,,,,Molecular Dynamics,simulation_type: multicomponent,Computational,MD
S0016236121022997,10.1016/j.fuel.2021.122427,methane,3.8,6.5,,MOR,MOR,,,,,1.77e-11,m2/s,298.0,K,,,,,,,Molecular Dynamics,simulation_type: multicomponent,Computational,MD
S0016236121022997,10.1016/j.fuel.2021.122427,methane,3.8,6.5,,MOR,MOR,,,,,2.2e-11,m2/s,498.0,K,,,,,,,Molecular Dynamics,simulation_type: multicomponent,Computational,MD
S0016236121022997,10.1016/j.fuel.2021.122427,ethene,3.9,6.5,,MOR,MOR,,,,,3.24e-10,m2/s,253.0,K,,,,,,,Molecular Dynamics,simulation_type: multicomponent,Computational,MD
S0016236121022997,10.1016/j.fuel.2021.122427,ethene,3.9,6.5,,MOR,MOR,,,,,7.22e-10,m2/s,298.0,K,,,,,,,Molecular Dynamics,simulation_type: multicomponent,Computational,MD
S0016236121022997,10.1016/j.fuel.2021.122427,ethene,3.9,6.5,,MOR,MOR,,,,,3.85e-09,m2/s,498.0,K,,,,,,,Molecular Dynamics,simulation_type: multicomponent,Computational,MD
S0016236121022997,10.1016/j.fuel.2021.122427,propene,4.5,6.5,,MOR,MOR,,,,,5.05e-10,m2/s,253.0,K,,,,,,,Molecular Dynamics,simulation_type: multicomponent,Computational,MD
S0016236121022997,10.1016/j.fuel.2021.122427,propene,4.5,6.5,,MOR,MOR,,,,,8.38e-10,m2/s,298.0,K,,,,,,,Molecular Dynamics,simulation_type: multicomponent,Computational,MD
S0016236121022997,10.1016/j.fuel.2021.122427,propene,4.5,6.5,,MOR,MOR,,,,,5.74e-09,m2/s,498.0,K,,,,,,,Molecular Dynamics,simulation_type: multicomponent,Computational,MD
S0016236121022997,10.1016/j.fuel.2021.122427,propane,4.3,6.5,,MOR,MOR,,,,,4.74e-10,m2/s,253.0,K,,,,,,,Molecular Dynamics,simulation_type: multicomponent,Computational,MD
S0016236121022997,10.1016/j.fuel.2021.122427,propane,4.3,6.5,,MOR,MOR,,,,,1.11e-09,m2/s,298.0,K,,,,,,,Molecular Dynamics,simulation_type: multicomponent,Computational,MD
S0016236121022997,10.1016/j.fuel.2021.122427,propane,4.3,6.5,,MOR,MOR,,,,,6.07e-09,m2/s,498.0,K,,,,,,,Molecular Dynamics,simulation_type: multicomponent,Computational,MD
S0016236121022997,10.1016/j.fuel.2021.122427,water,2.65,6.5,,MOR,MOR,,,,,1.83e-11,m2/s,253.0,K,,,,,,,Molecular Dynamics,simulation_type: multicomponent,Computational,MD
S0016236121022997,10.1016/j.fuel.2021.122427,water,2.65,6.5,,MOR,MOR,,,,,5.12e-11,m2/s,298.0,K,,,,,,,Molecular Dynamics,simulation_type: multicomponent,Computational,MD
S0016236121022997,10.1016/j.fuel.2021.122427,water,2.65,6.5,,MOR,MOR,,,,,2.52e-10,m2/s,498.0,K,,,,,,,Molecular Dynamics,simulation_type: multicomponent,Computational,MD
S0016236121022997,10.1016/j.fuel.2021.122427,benzene,5.35,6.5,,MOR,MOR,,,,,4.44e-10,m2/s,253.0,K,,,,,,,Molecular Dynamics,simulation_type: multicomponent,Computational,MD
S0016236121022997,10.1016/j.fuel.2021.122427,benzene,5.35,6.5,,MOR,MOR,,,,,1.08e-09,m2/s,298.0,K,,,,,,,Molecular Dynamics,simulation_type: multicomponent,Computational,MD
S0016236121022997,10.1016/j.fuel.2021.122427,benzene,5.35,6.5,,MOR,MOR,,,,,2.44e-09,m2/s,498.0,K,,,,,,,Molecular Dynamics,simulation_type: multicomponent,Computational,MD
S0016236121022997,10.1016/j.fuel.2021.122427,methane,3.8,4.7,,MFI,MFI,,,,,1.39e-09,m2/s,253.0,K,,,,,,,Molecular Dynamics,simulation_type: multicomponent,Computational,MD
