Repository: leipeng66666/zeolite-diffusion-agent

# Zeolite Diffusion Data Extraction

A two-module pipeline for acquiring scientific papers from major publishers and extracting structured diffusion coefficient data from zeolite research.

## Project Structure

```
├── literature-acquisition/       # Paper download tools
│   ├── wiley/                    #   Wiley Online Library downloader
│   ├── elsevier/                 #   Elsevier / ScienceDirect downloader
│   └── springer/                 #   Springer Link downloader
├── literature-extraction/        # Data extraction pipeline
│   ├── agent.py                  #   Main orchestrator
│   ├── value.py                  #   Stage 1: diffusion value extraction

File: consolidated_cleand.csv (part 4 of 17)
filename,doi,guest_molecule,KD_A,PLD_A,guest_composition,zeolite_name,std_zeolite_name,si_al_ratio,modified_ion,loading_value,loading_unit,diffusion_coefficient_value,diffusion_coefficient_unit,temperature_value,temperature_unit,concentration_value,concentration_unit,adsorption_loading_value,adsorption_loading_unit,pressure_value,pressure_unit,experimental_method,distinguishing_variable,method_type,method_category
S0021951715003528,10.1016/j.jcat.2015.10.024,2-(4-methylphenyl)octane,7.5,5.8,,ITQ-39,ITN,,,,,2.3e-12,m2/s,300.0,K,,,12,molecules per 2×2×1 supercell,,,Molecular dynamics,,Computational,MD
S0021951715003528,10.1016/j.jcat.2015.10.024,2-(4-methylphenyl)octane,7.5,5.8,,ITQ-39,ITN,,,,,1.23e-11,m2/s,600.0,K,,,8,molecules per 2×2×1 supercell,,,Molecular dynamics,,Computational,MD
S0021951715003528,10.1016/j.jcat.2015.10.024,2-(4-methylphenyl)octane,7.5,5.8,,ITQ-39,ITN,,,,,1.17e-11,m2/s,600.0,K,,,12,molecules per 2×2×1 supercell,,,Molecular dynamics,,Computational,MD
S0021951715003528,10.1016/j.jcat.2015.10.024,2-(4-methylphenyl)octane,7.5,5.8,,ITQ-39,ITN,,,,,4.87e-11,m2/s,900.0,K,,,8,molecules per 2×2×1 supercell,,,Molecular dynamics,,Computational,MD
S0021951715003528,10.1016/j.jcat.2015.10.024,2-(4-methylphenyl)octane,7.5,5.8,,ITQ-39,ITN,,,,,4.12e-11,m2/s,900.0,K,,,12,molecules per 2×2×1 supercell,,,Molecular dynamics,,Computational,MD
S0021951715003528,10.1016/j.jcat.2015.10.024,"1,2-dimethylbenzene",6.8,6.6,,beta,BEA,,,,,6.91e-09,m2/s,300.0,K,,,,,,,Molecular dynamics,,Computational,MD
S0021951715003528,10.1016/j.jcat.2015.10.024,"1,2-dimethylbenzene",6.8,5.8,,ITQ-39,ITN,,,,,6.3e-12,m2/s,300.0,K,,,,,,,Molecular dynamics,,Computational,MD
S0021951715003528,10.1016/j.jcat.2015.10.024,"1,2-dimethylbenzene",6.8,6.6,,beta,BEA,,,,,1.26e-08,m2/s,600.0,K,,,,,,,Molecular dynamics,,Computational,MD
S0021951715003528,10.1016/j.jcat.2015.10.024,"1,2-dimethylbenzene",6.8,6.6,,beta,BEA,,,,,1.202e-08,m2/s,900.0,K,,,,,,,Molecular dynamics,,Computational,MD
S0021951715003528,10.1016/j.jcat.2015.10.024,"1,2-dimethylbenzene",6.8,4.7,,ZSM-5,MFI-H,,,,,1.3e-13,m2/s,300.0,K,,,,,,,Molecular dynamics,,Computational,MD
S0021951715003528,10.1016/j.jcat.2015.10.024,"1,2-dimethylbenzene",6.8,4.7,,ZSM-5,MFI-H,,,,,7.8e-13,m2/s,600.0,K,,,,,,,Molecular dynamics,,Computational,MD
S0021951715003528,10.1016/j.jcat.2015.10.024,"1,2-dimethylbenzene",6.8,4.7,,ZSM-5,MFI-H,,,,,1.85e-12,m2/s,900.0,K,,,,,,,Molecular dynamics,,Computational,MD
S0021951715003528,10.1016/j.jcat.2015.10.024,"1,2-dimethylbenzene",6.8,5.8,,ITQ-39,ITN,,,,,5.49e-11,m2/s,600.0,K,,,,,,,Molecular dynamics,,Computational,MD
S0021951715003528,10.1016/j.jcat.2015.10.024,"1,2-dimethylbenzene",6.8,5.8,,ITQ-39,ITN,,,,,1.45e-10,m2/s,900.0,K,,,,,,,Molecular dynamics,,Computational,MD
S0021951716302597,10.1016/j.jcat.2016.11.005,"2,2-dimethylpropane",6.2,4.7,,H-ZSM-5FLD,MFI,104,,,,1.71e-06,m2/s,298.0,K,,,,,,,PFG-NMR,,Experimental,PFG NMR
S0021951716302597,10.1016/j.jcat.2016.11.005,"2,2-dimethylpropane",6.2,4.7,,H-ZSM-5FL,MFI,139,,,,2.62e-06,m2/s,298.0,K,,,,,,,PFG-NMR,,Experimental,PFG NMR
S0021951718303579,10.1016/j.jcat.2018.09.010,methane,3.8,3.8,,SAPO-34,CHA,,,,,4.11e-11,m2/s,298.0,K,,,0.5,molecules/cage,,,1H PFG NMR,time_on_stream: 0 min; coke_amount: 0 wt%,Experimental,PFG NMR
S0021951718303579,10.1016/j.jcat.2018.09.010,methane,3.8,3.8,,SAPO-34,CHA,,,,,3.53e-11,m2/s,298.0,K,,,0.5,molecules/cage,,,1H PFG NMR,time_on_stream: 10 min; coke_amount: 7.4 wt%,Experimental,PFG NMR
S0021951718303579,10.1016/j.jcat.2018.09.010,methane,3.8,3.8,,SAPO-34,CHA,,,,,2.71e-11,m2/s,298.0,K,,,0.5,molecules/cage,,,1H PFG NMR,time_on_stream: 18 min; coke_amount: 8.1 wt%,Experimental,PFG NMR
S0021951718303579,10.1016/j.jcat.2018.09.010,methane,3.8,3.8,,SAPO-34,CHA,,,,,3.08e-12,m2/s,298.0,K,,,0.5,molecules/cage,,,1H PFG NMR,time_on_stream: 49 min; coke_amount: 13.9 wt%,Experimental,PFG NMR
S0021951718303579,10.1016/j.jcat.2018.09.010,methane,3.8,3.8,,SAPO-34,CHA,,,,,1.92e-12,m2/s,298.0,K,,,0.5,molecules/cage,,,1H PFG NMR,time_on_stream: 96 min; coke_amount: 15.8 wt%,Experimental,PFG NMR
S0021951718304652,10.1016/j.jcat.2018.11.024,methane,3.8,6.5,,MOR,MOR,,,,,4.1e-09,m2/s,,,,,,,,,Molecular Dynamics (MD) simulation,purpose: force field validation; guest: methane,Computational,MD
S0021951718304652,10.1016/j.jcat.2018.11.024,carbon monoxide,3.76,6.5,,MOR,MOR,,,,,1.09e-07,m2/s,453.0,K,,,,,,,Molecular Dynamics (MD) simulation,co_sorbate: DME; CO:DME_ratio: 10:1,Computational,MD
S0021951718304652,10.1016/j.jcat.2018.11.024,methoxymethane,4.7,6.5,,MOR,MOR,,,,,3.7e-08,m2/s,453.0,K,,,,,,,Molecular Dynamics (MD) simulation,co_sorbate: CO; CO:DME_ratio: 10:1,Computational,MD
S0021951718304652,10.1016/j.jcat.2018.11.024,methyl ethanoate,5.2,6.5,,MOR,MOR,,,,,4e-08,m2/s,453.0,K,,,8,molecules/supercell,,,Molecular Dynamics (MD) simulation,loading: 8 molecules per 2x2x5 supercell; purpose: product diffusion,Computational,MD
S0021951718304652,10.1016/j.jcat.2018.11.024,methyl ethanoate,5.2,6.5,,MOR,MOR,,,,,4e-08,m2/s,453.0,K,,,1,molecule/100Si atoms,,,Molecular Dynamics (MD) simulation,loading: infinite dilution; force_field: COMPASS,Computational,MD
S0021951718304652,10.1016/j.jcat.2018.11.024,methyl ethanoate,5.2,5.45,,GON,GON,,,,,2.8e-08,m2/s,453.0,K,,,1,molecule/100Si atoms,,,Molecular Dynamics (MD) simulation,loading: infinite dilution; force_field: COMPASS,Computational,MD
S0021951718304652,10.1016/j.jcat.2018.11.024,methyl ethanoate,5.2,7.5,,ATS,ATS,,,,,2.4e-08,m2/s,453.0,K,,,1,molecule/100Si atoms,,,Molecular Dynamics (MD) simulation,loading: infinite dilution; force_field: COMPASS,Computational,MD
S0021951718304652,10.1016/j.jcat.2018.11.024,methyl ethanoate,5.2,4.69,,FER,FER,,,,,1e-08,m2/s,453.0,K,,,1,molecule/100Si atoms,,,Molecular Dynamics (MD) simulation,loading: infinite dilution; force_field: COMPASS,Computational,MD
S0021951718304652,10.1016/j.jcat.2018.11.024,methyl ethanoate,5.2,6.5,,MOR,MOR,,,,,2.8e-08,m2/s,453.0,K,,,1,molecule/100Si atoms,,,Molecular Dynamics (MD) simulation,loading: infinite dilution; force_field: CVFF,Computational,MD
S0021951718304652,10.1016/j.jcat.2018.11.024,methyl ethanoate,5.2,7.5,,ATS,ATS,,,,,1.9e-08,m2/s,453.0,K,,,1,molecule/100Si atoms,,,Molecular Dynamics (MD) simulation,loading: infinite dilution; force_field: CVFF,Computational,MD
S0021951718304652,10.1016/j.jcat.2018.11.024,methyl ethanoate,5.2,5.45,,GON,GON,,,,,1.6e-08,m2/s,453.0,K,,,1,molecule/100Si atoms,,,Molecular Dynamics (MD) simulation,loading: infinite dilution; force_field: CVFF,Computational,MD
S0021951718304652,10.1016/j.jcat.2018.11.024,methyl ethanoate,5.2,4.69,,FER,FER,,,,,7e-09,m2/s,453.0,K,,,1,molecule/100Si atoms,,,Molecular Dynamics (MD) simulation,loading: infinite dilution; force_field: CVFF,Computational,MD
S0021951718304652,10.1016/j.jcat.2018.11.024,methyl ethanoate,5.2,6.2,,GME,GME,,,,,4.7e-08,m2/s,453.0,K,,,,,,,Molecular Dynamics (MD) simulation,force_field: COMPASS,Computational,MD
S0021951718304652,10.1016/j.jcat.2018.11.024,methyl ethanoate,5.2,6.61,,OFF,OFF,,,,,8.8e-08,m2/s,453.0,K,,,,,,,Molecular Dynamics (MD) simulation,force_field: COMPASS,Computational,MD
S0021951719303148,10.1016/j.jcat.2019.07.010,methane,3.8,4.8,,SAPO-35,LEV,,,,,2.7e-11,m2/s,298.0,K,,,2,molecules/cavity,,,PFG NMR,,Experimental,PFG NMR
S0021951719303148,10.1016/j.jcat.2019.07.010,methane,3.8,3.8,,SAPO-34,CHA,,,,,1.2e-10,m2/s,298.0,K,,,2,molecules/cavity,,,PFG NMR,,Experimental,PFG NMR
S0021951719303148,10.1016/j.jcat.2019.07.010,methane,3.8,4.06,,DNL-6,RHO,,,,,5.4e-10,m2/s,298.0,K,,,2,molecules/cavity,,,PFG NMR,,Experimental,PFG NMR
S0021951719303148,10.1016/j.jcat.2019.07.010,ethane,4.0,3.8,,SAPO-34,CHA,,,,,6e-12,m2/s,298.0,K,,,0.9,molecules/cavity,,,PFG NMR,,Experimental,PFG NMR
S0021951719303148,10.1016/j.jcat.2019.07.010,ethane,4.0,4.06,,DNL-6,RHO,,,,,1.4e-10,m2/s,298.0,K,,,2,molecules/cavity,,,PFG NMR,,Experimental,PFG NMR
S0021951719303148,10.1016/j.jcat.2019.07.010,propane,4.3,4.06,,DNL-6,RHO,,,,,5.4e-13,m2/s,298.0,K,,,2,molecules/cavity,,,PFG NMR,,Experimental,PFG NMR
S0021951720303699,10.1016/j.jcat.2020.09.004,dha,,4.7,,Sn-MFI,MFI-Sn,,,,,1.05e-10,m2/s,353.0,K,,,,,,,Molecular Dynamics,,Computational,MD
S0021951720303699,10.1016/j.jcat.2020.09.004,pa,,4.7,,Sn-MFI,MFI-Sn,,,,,3.27e-10,m2/s,353.0,K,,,,,,,Molecular Dynamics,,Computational,MD
S0021951720303699,10.1016/j.jcat.2020.09.004,ha,,4.7,,Sn-MFI,MFI-Sn,,,,,4.23e-11,m2/s,353.0,K,,,,,,,Molecular Dynamics,,Computational,MD
S0021951720303699,10.1016/j.jcat.2020.09.004,ml,,4.7,,Sn-MFI,MFI-Sn,,,,,1.05e-10,m2/s,353.0,K,,,,,,,Molecular Dynamics,,Computational,MD
S0021951720304528,10.1016/j.jcat.2020.11.007,heptane,4.5,4.7,,MFI,MFI,,,,,7.6e-09,m2/s,553.0,K,,,1,molecules/unit cell,1,bar,Molecular Dynamics,,Computational,MD
S0021951720304528,10.1016/j.jcat.2020.11.007,hexadecane,5.6,4.7,,MFI,MFI,,,,,1.02e-08,m2/s,553.0,K,,,1,molecules/unit cell,1,bar,Molecular Dynamics,,Computational,MD
S0021951720304528,10.1016/j.jcat.2020.11.007,heptane,4.5,4.7,,MFI,MFI,,,,,5.48e-09,m2/s,553.0,K,,,16,molecules/unit cell,1,bar,Molecular Dynamics,,Computational,MD
S0021951720304528,10.1016/j.jcat.2020.11.007,hexadecane,5.6,4.7,,MFI,MFI,,,,,3.99e-10,m2/s,553.0,K,,,16,molecules/unit cell,1,bar,Molecular Dynamics,,Computational,MD
S0021951720304528,10.1016/j.jcat.2020.11.007,heptane,4.5,4.7,,MFI,MFI,,,,,3e-09,m2/s,553.0,K,,,,,1,bar,Molecular Dynamics,pore filling: full,Computational,MD
S0021951720304528,10.1016/j.jcat.2020.11.007,hexadecane,5.6,4.7,,MFI,MFI,,,,,1.3e-10,m2/s,553.0,K,,,,,1,bar,Molecular Dynamics,pore filling: full,Computational,MD
S0021951725000302,10.1016/j.jcat.2025.115965,1-phenyl-1-propene,6.2,7.4,,FAU,FAU,,,,,7.1e-12,m2/s,413.0,K,,,,,,,Renkin correlation,,Computational,Other
S0021967312013131,10.1016/j.chroma.2012.08.079,2-methylpropane,5.0,6.6,,BEA(S),BEA,11,,,,4.23e-07,m2/s,343.0,K,,,,,,,Reversed-Flow Inverse Gas Chromatography (RF-GC),coefficient_type: effective,Experimental,Column Dynamics
S0021967312013131,10.1016/j.chroma.2012.08.079,2-methylpropane,5.0,6.6,,BEA(PQ),BEA,16,,,,1.53e-07,m2/s,343.0,K,,,,,,,Reversed-Flow Inverse Gas Chromatography (RF-GC),coefficient_type: effective,Experimental,Column Dynamics
S0021967312013131,10.1016/j.chroma.2012.08.079,2-methylpropane,5.0,6.6,,BEA(M),BEA,18,,,,2.59e-07,m2/s,343.0,K,,,,,,,Reversed-Flow Inverse Gas Chromatography (RF-GC),coefficient_type: effective,Experimental,Column Dynamics
S0021967312013131,10.1016/j.chroma.2012.08.079,2-methylpropane,5.0,6.6,,BEA(S),BEA,11,,,,1.54e-06,m2/s,343.0,K,,,,,,,Reversed-Flow Inverse Gas Chromatography (RF-GC),coefficient_type: surface; surface_coverage: θ → 0,Experimental,Column Dynamics
S0021967312013131,10.1016/j.chroma.2012.08.079,2-methylpropane,5.0,6.6,,BEA(PQ),BEA,16,,,,3.35e-06,m2/s,343.0,K,,,,,,,Reversed-Flow Inverse Gas Chromatography (RF-GC),coefficient_type: surface; surface_coverage: θ → 0,Experimental,Column Dynamics
S0021967312013131,10.1016/j.chroma.2012.08.079,2-methylpropane,5.0,6.6,,BEA(M),BEA,18,,,,7.07e-07,m2/s,343.0,K,,,,,,,Reversed-Flow Inverse Gas Chromatography (RF-GC),coefficient_type: surface; surface_coverage: θ → 0,Experimental,Column Dynamics
S0021967312013131,10.1016/j.chroma.2012.08.079,2-methylpropane,5.0,6.6,,BEA(S),BEA,11,,,,2.57e-11,m2/s,343.0,K,,,,,,,Reversed-Flow Inverse Gas Chromatography (RF-GC),coefficient_type: surface; surface_coverage: θ → 1,Experimental,Column Dynamics
S0021967312013131,10.1016/j.chroma.2012.08.079,2-methylpropane,5.0,6.6,,BEA(PQ),BEA,16,,,,2.65e-11,m2/s,343.0,K,,,,,,,Reversed-Flow Inverse Gas Chromatography (RF-GC),coefficient_type: surface; surface_coverage: θ → 1,Experimental,Column Dynamics
S0021967312013131,10.1016/j.chroma.2012.08.079,2-methylpropane,5.0,6.6,,BEA(M),BEA,18,,,,7.76e-12,m2/s,343.0,K,,,,,,,Reversed-Flow Inverse Gas Chromatography (RF-GC),coefficient_type: surface; surface_coverage: θ → 1,Experimental,Column Dynamics
S0021979707005425,10.1016/j.jcis.2007.04.081,butane,4.3,4.7,,silicalite-1,MFI-H,,,,,3.4e-09,m2/s,,,,,10.3,molecules/unit cell,2.3,bar,Non-equilibrium Molecular Dynamics,stage: first; description: surface diffusion coefficient from tau1,Computational,MD
S0021979707005425,10.1016/j.jcis.2007.04.081,butane,4.3,4.7,,silicalite-1,MFI-H,,,,,4.6e-11,m2/s,,,,,10.3,molecules/unit cell,2.3,bar,Non-equilibrium Molecular Dynamics,stage: second; description: diffusion coefficient from tau2,Computational,MD
S0022072899001291,10.1016/S0022-0728(99)00129-1,electron,,7.4,,NaY,FAU-NaY,2.43,,,,6e-14,m2/s,298.0,K,0.005,mol/L,,,1,bar,Electrochemical Impedance Spectroscopy (EIS),,Experimental,Other
S0032591022010889,10.1016/j.powtec.2022.118207,toluene,5.85,7.4,,Zeolite Y,FAU-NaY,,,,,5.1e-12,m2/s,353.0,K,0.0001,mol/L,,,,,ZLC,geometry: sphere; radius: 45 μm; diffusion_constant_type: apparent,Experimental,ZLC
S0032591022010889,10.1016/j.powtec.2022.118207,toluene,5.85,7.4,,Zeolite Y,FAU-NaY,,,,,1.7e-12,m2/s,353.0,K,0.0001,mol/L,,,,,ZLC,geometry: sphere; radius: 45 μm; diffusion_constant_type: fitted corrected,Experimental,ZLC
S0032591022010889,10.1016/j.powtec.2022.118207,"1,3-dimethylbenzene",6.8,7.4,,Zeolite Y,FAU-NaY,,,,,8.8e-12,m2/s,353.0,K,0.0001,mol/L,,,,,ZLC,geometry: sphere; radius: 45 μm; diffusion_constant_type: apparent,Experimental,ZLC
S0032591022010889,10.1016/j.powtec.2022.118207,iodobenzene,6.2,7.4,,Zeolite Y,FAU-NaY,,,,,3.1e-12,m2/s,353.0,K,0.0001,mol/L,,,,,ZLC,geometry: sphere; radius: 45 μm; diffusion_constant_type: apparent,Experimental,ZLC
S0032591022010889,10.1016/j.powtec.2022.118207,iodobenzene,6.2,7.4,,Zeolite Y,FAU-NaY,,,,,1.4e-12,m2/s,353.0,K,0.0001,mol/L,,,,,ZLC,geometry: sphere; radius: 45 μm; diffusion_constant_type: fitted corrected,Experimental,ZLC
S0032591022010889,10.1016/j.powtec.2022.118207,stilbene,7.0,7.4,,Zeolite Y,FAU-NaY,,,,,1.1e-11,m2/s,353.0,K,0.0001,mol/L,,,,,ZLC,geometry: sphere; radius: 45 μm; diffusion_constant_type: apparent,Experimental,ZLC
S0032591022010889,10.1016/j.powtec.2022.118207,toluene,5.85,7.4,,Zeolite Y,FAU-NaY,,,,,2.8e-10,m2/s,353.0,K,0.0001,mol/L,,,,,ZLC,geometry: cylinder; radius: 400 μm; diffusion_constant_type: apparent,Experimental,ZLC
S0032591022010889,10.1016/j.powtec.2022.118207,toluene,5.85,7.4,,Zeolite Y,FAU-NaY,,,,,7.7e-11,m2/s,353.0,K,0.0001,mol/L,,,,,ZLC,geometry: cylinder; radius: 400 μm; diffusion_constant_type: fitted corrected,Experimental,ZLC
S0032591022010889,10.1016/j.powtec.2022.118207,"1,3-dimethylbenzene",6.8,7.4,,Zeolite Y,FAU-NaY,,,,,2.5e-10,m2/s,353.0,K,0.0001,mol/L,,,,,ZLC,geometry: cylinder; radius: 400 μm; diffusion_constant_type: apparent,Experimental,ZLC
S0032591022010889,10.1016/j.powtec.2022.118207,"1,3-dimethylbenzene",6.8,7.4,,Zeolite Y,FAU-NaY,,,,,1.4e-10,m2/s,353.0,K,0.0001,mol/L,,,,,ZLC,geometry: cylinder; radius: 400 μm; diffusion_constant_type: fitted corrected,Experimental,ZLC
S0032591022010889,10.1016/j.powtec.2022.118207,iodobenzene,6.2,7.4,,Zeolite Y,FAU-NaY,,,,,8.5e-11,m2/s,353.0,K,0.0001,mol/L,,,,,ZLC,geometry: cylinder; radius: 400 μm; diffusion_constant_type: apparent,Experimental,ZLC
S0032591022010889,10.1016/j.powtec.2022.118207,iodobenzene,6.2,7.4,,Zeolite Y,FAU-NaY,,,,,8.2e-11,m2/s,353.0,K,0.0001,mol/L,,,,,ZLC,geometry: cylinder; radius: 400 μm; diffusion_constant_type: fitted corrected,Experimental,ZLC
S0032591022010889,10.1016/j.powtec.2022.118207,stilbene,7.0,7.4,,Zeolite Y,FAU-NaY,,,,,3.8e-10,m2/s,353.0,K,0.0001,mol/L,,,,,ZLC,geometry: cylinder; radius: 400 μm; diffusion_constant_type: apparent,Experimental,ZLC
S0032591022010889,10.1016/j.powtec.2022.118207,toluene,5.85,4.7,,ZSM-5,MFI-H,,,,,5.1e-12,m2/s,353.0,K,0.0001,mol/L,,,,,ZLC,geometry: sphere; radius: 45 μm; diffusion_constant_type: apparent,Experimental,ZLC
S0032591022010889,10.1016/j.powtec.2022.118207,"1,3-dimethylbenzene",6.8,4.7,,ZSM-5,MFI-H,,,,,1.1e-11,m2/s,353.0,K,0.0001,mol/L,,,,,ZLC,geometry: sphere; radius: 45 μm; diffusion_constant_type: apparent,Experimental,ZLC
S0032591022010889,10.1016/j.powtec.2022.118207,iodobenzene,6.2,4.7,,ZSM-5,MFI-H,,,,,1.2e-11,m2/s,353.0,K,0.0001,mol/L,,,,,ZLC,geometry: sphere; radius: 45 μm; diffusion_constant_type: apparent,Experimental,ZLC
S0032591022010889,10.1016/j.powtec.2022.118207,stilbene,7.0,4.7,,ZSM-5,MFI-H,,,,,3.3e-11,m2/s,353.0,K,0.0001,mol/L,,,,,ZLC,geometry: sphere; radius: 45 μm; diffusion_constant_type: apparent,Experimental,ZLC
S0032591022010889,10.1016/j.powtec.2022.118207,toluene,5.85,4.7,,ZSM-5,MFI-H,,,,,2.8e-10,m2/s,353.0,K,0.0001,mol/L,,,,,ZLC,geometry: cylinder; radius: 400 μm; diffusion_constant_type: apparent,Experimental,ZLC
S0032591022010889,10.1016/j.powtec.2022.118207,toluene,5.85,4.7,,ZSM-5,MFI-H,,,,,1.1e-10,m2/s,353.0,K,0.0001,mol/L,,,,,ZLC,geometry: cylinder; radius: 400 μm; diffusion_constant_type: fitted corrected,Experimental,ZLC
S0032591022010889,10.1016/j.powtec.2022.118207,"1,3-dimethylbenzene",6.8,4.7,,ZSM-5,MFI-H,,,,,2.5e-10,m2/s,353.0,K,0.0001,mol/L,,,,,ZLC,geometry: cylinder; radius: 400 μm; diffusion_constant_type: apparent,Experimental,ZLC
S0032591022010889,10.1016/j.powtec.2022.118207,"1,3-dimethylbenzene",6.8,4.7,,ZSM-5,MFI-H,,,,,1.2e-10,m2/s,353.0,K,0.0001,mol/L,,,,,ZLC,geometry: cylinder; radius: 400 μm; diffusion_constant_type: fitted corrected,Experimental,ZLC
S0032591022010889,10.1016/j.powtec.2022.118207,iodobenzene,6.2,4.7,,ZSM-5,MFI-H,,,,,3.6e-10,m2/s,353.0,K,0.0001,mol/L,,,,,ZLC,geometry: cylinder; radius: 400 μm; diffusion_constant_type: apparent,Experimental,ZLC
S0032591022010889,10.1016/j.powtec.2022.118207,iodobenzene,6.2,4.7,,ZSM-5,MFI-H,,,,,1.4e-10,m2/s,353.0,K,0.0001,mol/L,,,,,ZLC,geometry: cylinder; radius: 400 μm; diffusion_constant_type: fitted corrected,Experimental,ZLC
S0032591022010889,10.1016/j.powtec.2022.118207,stilbene,7.0,4.7,,ZSM-5,MFI-H,,,,,8.6e-10,m2/s,353.0,K,0.0001,mol/L,,,,,ZLC,geometry: cylinder; radius: 400 μm; diffusion_constant_type: apparent,Experimental,ZLC
S0040603198003992,10.1016/S0040-6031(98)00399-2,water,2.65,4.1,,Linde 4A,LTA-Na,,,,,5.1e-06,m2/s,,,,,18,wt%,,,TPD,parameter: D/s,Experimental,Other
S0040603199002804,10.1016/S0040-6031(99)00280-4,nh4 + na,,3.1,,clinoptilolite,HEU,,,,,2.71e-11,m2/s,298.0,K,0.1,mol/L,,,,,ion exchange kinetics,analysis_method: BBK,Experimental,Uptake/Release
S0040603199002804,10.1016/S0040-6031(99)00280-4,nh4 + na,,3.1,,clinoptilolite,HEU,,,,,1.07e-11,m2/s,298.0,K,0.1,mol/L,,,,,ion exchange kinetics,analysis_method: BR,Experimental,Uptake/Release
S0040603199002804,10.1016/S0040-6031(99)00280-4,nh4 + na,,3.1,,clinoptilolite,HEU,,,,,2.99e-11,m2/s,298.0,K,0.1,mol/L,,,,,ion exchange kinetics,analysis_method: CH,Experimental,Uptake/Release
S0040603199002804,10.1016/S0040-6031(99)00280-4,nh4 + k,,3.1,,clinoptilolite,HEU,,,,,2.58e-11,m2/s,298.0,K,0.1,mol/L,,,,,ion exchange kinetics,analysis_method: BBK,Experimental,Uptake/Release
S0040603199002804,10.1016/S0040-6031(99)00280-4,nh4 + k,,3.1,,clinoptilolite,HEU,,,,,3.48e-11,m2/s,298.0,K,0.1,mol/L,,,,,ion exchange kinetics,analysis_method: BR,Experimental,Uptake/Release
S0040603199002804,10.1016/S0040-6031(99)00280-4,nh4 + k,,3.1,,clinoptilolite,HEU,,,,,2.76e-11,m2/s,298.0,K,0.1,mol/L,,,,,ion exchange kinetics,analysis_method: CH,Experimental,Uptake/Release
S0040603199002804,10.1016/S0040-6031(99)00280-4,nh4 + ca,,3.1,,clinoptilolite,HEU,,,,,1.31e-12,m2/s,298.0,K,0.1,mol/L,,,,,ion exchange kinetics,analysis_method: BBK,Experimental,Uptake/Release
S0040603199002804,10.1016/S0040-6031(99)00280-4,nh4 + ca,,3.1,,clinoptilolite,HEU,,,,,6.3e-13,m2/s,298.0,K,0.1,mol/L,,,,,ion exchange kinetics,analysis_method: BR,Experimental,Uptake/Release
S0040603199002804,10.1016/S0040-6031(99)00280-4,nh4 + ca,,3.1,,clinoptilolite,HEU,,,,,1.26e-12,m2/s,298.0,K,0.1,mol/L,,,,,ion exchange kinetics,analysis_method: CH,Experimental,Uptake/Release
S0040603199002804,10.1016/S0040-6031(99)00280-4,nh4 + mg,,3.1,,clinoptilolite,HEU,,,,,2.6e-13,m2/s,298.0,K,0.1,mol/L,,,,,ion exchange kinetics,analysis_method: BBK,Experimental,Uptake/Release
S0040603199002804,10.1016/S0040-6031(99)00280-4,nh4 + mg,,3.1,,clinoptilolite,HEU,,,,,1e-13,m2/s,298.0,K,0.1,mol/L,,,,,ion exchange kinetics,analysis_method: BR,Experimental,Uptake/Release
S0040603199002804,10.1016/S0040-6031(99)00280-4,nh4 + mg,,3.1,,clinoptilolite,HEU,,,,,2.5e-13,m2/s,298.0,K,0.1,mol/L,,,,,ion exchange kinetics,analysis_method: CH,Experimental,Uptake/Release
S0040603199002804,10.1016/S0040-6031(99)00280-4,na + nh4,,3.1,,clinoptilolite,HEU,,,,,1.53e-11,m2/s,298.0,K,0.1,mol/L,,,,,ion exchange kinetics,analysis_method: BBK,Experimental,Uptake/Release
S0040603199002804,10.1016/S0040-6031(99)00280-4,na + nh4,,3.1,,clinoptilolite,HEU,,,,,1.38e-11,m2/s,298.0,K,0.1,mol/L,,,,,ion exchange kinetics,analysis_method: BR,Experimental,Uptake/Release
S0040603199002804,10.1016/S0040-6031(99)00280-4,na + nh4,,3.1,,clinoptilolite,HEU,,,,,9e-12,m2/s,298.0,K,0.1,mol/L,,,,,ion exchange kinetics,analysis_method: CH,Experimental,Uptake/Release
S0040603199002804,10.1016/S0040-6031(99)00280-4,na + k,,3.1,,clinoptilolite,HEU,,,,,2.07e-11,m2/s,298.0,K,0.1,mol/L,,,,,ion exchange kinetics,analysis_method: BBK,Experimental,Uptake/Release
S0040603199002804,10.1016/S0040-6031(99)00280-4,na + k,,3.1,,clinoptilolite,HEU,,,,,1.92e-11,m2/s,298.0,K,0.1,mol/L,,,,,ion exchange kinetics,analysis_method: BR,Experimental,Uptake/Release
S0040603199002804,10.1016/S0040-6031(99)00280-4,na + k,,3.1,,clinoptilolite,HEU,,,,,1.9e-11,m2/s,298.0,K,0.1,mol/L,,,,,ion exchange kinetics,analysis_method: CH,Experimental,Uptake/Release
S0040603199002804,10.1016/S0040-6031(99)00280-4,na + ca,,3.1,,clinoptilolite,HEU,,,,,6.1e-13,m2/s,298.0,K,0.1,mol/L,,,,,ion exchange kinetics,analysis_method: BBK,Experimental,Uptake/Release
S0040603199002804,10.1016/S0040-6031(99)00280-4,na + ca,,3.1,,clinoptilolite,HEU,,,,,1.23e-11,m2/s,298.0,K,0.1,mol/L,,,,,ion exchange kinetics,analysis_method: BR,Experimental,Uptake/Release
S0040603199002804,10.1016/S0040-6031(99)00280-4,na + ca,,3.1,,clinoptilolite,HEU,,,,,3.4e-13,m2/s,298.0,K,0.1,mol/L,,,,,ion exchange kinetics,analysis_method: CH,Experimental,Uptake/Release
S0040603199002804,10.1016/S0040-6031(99)00280-4,k + na,,3.1,,clinoptilolite,HEU,,,,,1.24e-12,m2/s,298.0,K,0.1,mol/L,,,,,ion exchange kinetics,analysis_method: BBK,Experimental,Uptake/Release
S0040603199002804,10.1016/S0040-6031(99)00280-4,k + na,,3.1,,clinoptilolite,HEU,,,,,1.01e-11,m2/s,298.0,K,0.1,mol/L,,,,,ion exchange kinetics,analysis_method: CH,Experimental,Uptake/Release
S0040603199002804,10.1016/S0040-6031(99)00280-4,k + nh4,,3.1,,clinoptilolite,HEU,,,,,1.6e-12,m2/s,298.0,K,0.1,mol/L,,,,,ion exchange kinetics,analysis_method: BBK,Experimental,Uptake/Release
S0040603199002804,10.1016/S0040-6031(99)00280-4,k + nh4,,3.1,,clinoptilolite,HEU,,,,,2.72e-12,m2/s,298.0,K,0.1,mol/L,,,,,ion exchange kinetics,analysis_method: CH,Experimental,Uptake/Release
S0040603199002804,10.1016/S0040-6031(99)00280-4,k + ca,,3.1,,clinoptilolite,HEU,,,,,1.91e-12,m2/s,298.0,K,0.1,mol/L,,,,,ion exchange kinetics,analysis_method: BBK,Experimental,Uptake/Release
S0040603199002804,10.1016/S0040-6031(99)00280-4,k + ca,,3.1,,clinoptilolite,HEU,,,,,1.6e-12,m2/s,298.0,K,0.1,mol/L,,,,,ion exchange kinetics,analysis_method: CH,Experimental,Uptake/Release
S0040603199002804,10.1016/S0040-6031(99)00280-4,mg + na,,3.1,,clinoptilolite,HEU,,,,,9.8e-13,m2/s,298.0,K,0.1,mol/L,,,,,ion exchange kinetics,analysis_method: BBK,Experimental,Uptake/Release
S0040603199002804,10.1016/S0040-6031(99)00280-4,mg + na,,3.1,,clinoptilolite,HEU,,,,,5e-14,m2/s,298.0,K,0.1,mol/L,,,,,ion exchange kinetics,analysis_method: CH,Experimental,Uptake/Release
S0040603199002804,10.1016/S0040-6031(99)00280-4,mg + k,,3.1,,clinoptilolite,HEU,,,,,5.7e-13,m2/s,298.0,K,0.1,mol/L,,,,,ion exchange kinetics,analysis_method: BBK,Experimental,Uptake/Release
S0040603199002804,10.1016/S0040-6031(99)00280-4,mg + k,,3.1,,clinoptilolite,HEU,,,,,3e-14,m2/s,298.0,K,0.1,mol/L,,,,,ion exchange kinetics,analysis_method: CH,Experimental,Uptake/Release
S0040603199002804,10.1016/S0040-6031(99)00280-4,mg + nh4,,3.1,,clinoptilolite,HEU,,,,,1.06e-12,m2/s,298.0,K,0.1,mol/L,,,,,ion exchange kinetics,analysis_method: BBK,Experimental,Uptake/Release
S0040603199002804,10.1016/S0040-6031(99)00280-4,mg + nh4,,3.1,,clinoptilolite,HEU,,,,,3.7e-13,m2/s,298.0,K,0.1,mol/L,,,,,ion exchange kinetics,analysis_method: CH,Experimental,Uptake/Release
S0040603199002804,10.1016/S0040-6031(99)00280-4,mg + ca,,3.1,,clinoptilolite,HEU,,,,,1e-12,m2/s,298.0,K,0.1,mol/L,,,,,ion exchange kinetics,analysis_method: BBK,Experimental,Uptake/Release
S0040603199002804,10.1016/S0040-6031(99)00280-4,mg + ca,,3.1,,clinoptilolite,HEU,,,,,9e-14,m2/s,298.0,K,0.1,mol/L,,,,,ion exchange kinetics,analysis_method: CH,Experimental,Uptake/Release
S0040603199002804,10.1016/S0040-6031(99)00280-4,ca + na,,3.1,,clinoptilolite,HEU,,,,,5e-13,m2/s,,K,0.1,mol/L,,,,,ion exchange kinetics,,Experimental,Uptake/Release
S0040603199002804,10.1016/S0040-6031(99)00280-4,ca + k,,3.1,,clinoptilolite,HEU,,,,,5e-13,m2/s,,K,0.1,mol/L,,,,,ion exchange kinetics,,Experimental,Uptake/Release
S0045653520321305,10.1016/j.chemosphere.2020.127935,carbon dioxide,3.3,4.7,,silicalite-1,MFI-H,,,,,1.3e-09,m2/s,296.0,K,,,,,1.3678875,bar,membrane permeation (constant pressure),,Experimental,Membrane Permeation
S0045653520321305,10.1016/j.chemosphere.2020.127935,carbon dioxide,3.3,4.7,,silicalite-1,MFI-H,,,,,1.1e-09,m2/s,296.0,K,,,,,4.154325,bar,membrane permeation (constant pressure),,Experimental,Membrane Permeation
S0045653520321305,10.1016/j.chemosphere.2020.127935,nitrogen,3.64,4.7,,silicalite-1,MFI-H,,,,,3.5e-09,m2/s,296.0,K,,,,,1.3678875,bar,membrane permeation (constant pressure),,Experimental,Membrane Permeation
S0045653520321305,10.1016/j.chemosphere.2020.127935,nitrogen,3.64,4.7,,silicalite-1,MFI-H,,,,,3e-09,m2/s,296.0,K,,,,,4.154325,bar,membrane permeation (constant pressure),,Experimental,Membrane Permeation
S0045653520321305,10.1016/j.chemosphere.2020.127935,"carbon dioxide, dinitrogen",,4.7,15%CO2/85%N2,silicalite-1,MFI-H,,,,,2.8e-10,m2/s,296.0,K,,,,,2.0265,bar,"membrane permeation (binary mixture), Maxwell-Stefan model",exchange_coefficient: D12,Experimental,Membrane Permeation
S0045653520321305,10.1016/j.chemosphere.2020.127935,"carbon dioxide, dinitrogen",,4.7,85%CO2/15%N2,silicalite-1,MFI-H,,,,,1.1e-10,m2/s,296.0,K,,,,,2.0265,bar,"membrane permeation (binary mixture), Maxwell-Stefan model",exchange_coefficient: D12,Experimental,Membrane Permeation
S0045653520321305,10.1016/j.chemosphere.2020.127935,"carbon dioxide, dinitrogen",,4.7,15%CO2/85%N2,silicalite-1,MFI-H,,,,,2.8e-10,m2/s,296.0,K,,,,,2.0265,bar,"membrane permeation (binary mixture), Maxwell-Stefan model",exchange_coefficient: D21,Experimental,Membrane Permeation
S0045653520321305,10.1016/j.chemosphere.2020.127935,"carbon dioxide, dinitrogen",,4.7,85%CO2/15%N2,silicalite-1,MFI-H,,,,,1.3e-10,m2/s,296.0,K,,,,,2.0265,bar,"membrane permeation (binary mixture), Maxwell-Stefan model",exchange_coefficient: D21,Experimental,Membrane Permeation
S016612800300558X,10.1016/S0166-1280(03)00558-X,ethene,3.9,4.7,,H[Al]ZSM-5,MFI-H,,H+,,,1.26e-08,m2/s,300.0,K,,,1,mol/u.c.,,,Molecular Dynamics,,Computational,MD
S016612800300558X,10.1016/S0166-1280(03)00558-X,ethene,3.9,4.7,,H[Al]ZSM-5,MFI-H,,H+,,,2.96e-09,m2/s,300.0,K,,,8,mol/u.c.,,,Molecular Dynamics,,Computational,MD
S016612809900158X,10.1016/S0166-1280(99)00158-X,ethene,3.9,4.7,,MFI_ortho,MFI,,,,,2.7e-09,m2/s,300.0,K,,,8,molecules/unit cell,,,Molecular Dynamics,,Computational,MD
S016612809900158X,10.1016/S0166-1280(99)00158-X,ethene,3.9,4.7,,MFI_mono,MFI,,,,,2.1e-09,m2/s,300.0,K,,,8,molecules/unit cell,,,Molecular Dynamics,,Computational,MD
S016612809900158X,10.1016/S0166-1280(99)00158-X,ethene,3.9,4.7,,H[Al]ZSM-5,MFI-H,,H+,,,1.6e-09,m2/s,300.0,K,,,8,molecules/unit cell,,,Molecular Dynamics,,Computational,MD
S0169433224025133,10.1016/j.apsusc.2024.161797,toluene,5.85,4.7,,ZSM-5,MFI-H,,,,,3.9e-09,m2/s,,,,,,,,,Molecular Dynamics,diffusion_direction: b-axis; channel_type: straight,Computational,MD
S0169433224025133,10.1016/j.apsusc.2024.161797,toluene,5.85,4.7,,ZSM-5,MFI-H,,,,,1e-10,m2/s,,,,,,,,,Molecular Dynamics,diffusion_direction: a-c plane; channel_type: sinusoidal,Computational,MD
S0169433224025133,10.1016/j.apsusc.2024.161797,dichloromethane,4.9,4.7,,ZSM-5,MFI-H,,,,,7.2e-09,m2/s,,,,,,,,,Molecular Dynamics,diffusion_direction: b-axis; channel_type: straight,Computational,MD
S0169433224025133,10.1016/j.apsusc.2024.161797,dichloromethane,4.9,4.7,,ZSM-5,MFI-H,,,,,6.9e-09,m2/s,,,,,,,,,Molecular Dynamics,diffusion_direction: a-c plane; channel_type: sinusoidal,Computational,MD
S025527010300045X,10.1016/S0255-2701(03)00045-X,nitrogen monoxide,3.17,4.7,,Cu/ZSM-5,MFI-Cu,40,Cu,1.92,wt%,4.82e-07,m2/s,573.0,K,,,,,1,bar,Model fitting (2D heterogeneous reactor model),,Computational,Other
S025527010300045X,10.1016/S0255-2701(03)00045-X,nitrogen monoxide,3.17,4.7,,Cu/ZSM-5,MFI-Cu,40,Cu,1.92,wt%,5.02e-07,m2/s,623.0,K,,,,,1,bar,Model fitting (2D heterogeneous reactor model),,Computational,Other
S025527010300045X,10.1016/S0255-2701(03)00045-X,nitrogen monoxide,3.17,4.7,,Cu/ZSM-5,MFI-Cu,40,Cu,1.92,wt%,5.22e-07,m2/s,673.0,K,,,,,1,bar,Model fitting (2D heterogeneous reactor model),,Computational,Other
S025527010300045X,10.1016/S0255-2701(03)00045-X,nitrogen monoxide,3.17,4.7,,Cu/ZSM-5,MFI-Cu,40,Cu,1.92,wt%,5.41e-07,m2/s,723.0,K,,,,,1,bar,Model fitting (2D heterogeneous reactor model),,Computational,Other
S025527010300045X,10.1016/S0255-2701(03)00045-X,nitrogen monoxide,3.17,4.7,,Cu/ZSM-5,MFI-Cu,40,Cu,1.92,wt%,5.59e-07,m2/s,773.0,K,,,,,1,bar,Model fitting (2D heterogeneous reactor model),,Computational,Other
S0255270117300740,10.1016/j.cep.2017.06.015,ethanethiol,4.7,7.4,,13X,FAU-NaX,,,,,1.07e-07,m2/s,,,,,,,64.4,bar,Simulation (Knudsen equation),stage: adsorption,Computational,Other
S0255270117300740,10.1016/j.cep.2017.06.015,ethanethiol,4.7,7.4,,13X,FAU-NaX,,,,,1.35e-07,m2/s,,,,,,,21,bar,Simulation (Knudsen equation),stage: first heating,Computational,Other
S0255270117300740,10.1016/j.cep.2017.06.015,ethanethiol,4.7,7.4,,13X,FAU-NaX,,,,,1.48e-07,m2/s,,,,,,,21,bar,Simulation (Knudsen equation),stage: second heating,Computational,Other
S0255270117300740,10.1016/j.cep.2017.06.015,propane,4.3,7.4,,13X,FAU-NaX,,,,,1.28e-07,m2/s,,,,,,,64.4,bar,Simulation (Knudsen equation),stage: adsorption,Computational,Other
S0255270117300740,10.1016/j.cep.2017.06.015,propane,4.3,7.4,,13X,FAU-NaX,,,,,1.6e-07,m2/s,,,,,,,21,bar,Simulation (Knudsen equation),stage: first heating,Computational,Other
S0255270117300740,10.1016/j.cep.2017.06.015,propane,4.3,7.4,,13X,FAU-NaX,,,,,1.76e-07,m2/s,,,,,,,21,bar,Simulation (Knudsen equation),stage: second heating,Computational,Other
S0255270117300740,10.1016/j.cep.2017.06.015,butane,4.3,7.4,,13X,FAU-NaX,,,,,1.11e-07,m2/s,,,,,,,64.4,bar,Simulation (Knudsen equation),stage: adsorption,Computational,Other
S0255270117300740,10.1016/j.cep.2017.06.015,butane,4.3,7.4,,13X,FAU-NaX,,,,,1.39e-07,m2/s,,,,,,,21,bar,Simulation (Knudsen equation),stage: first heating,Computational,Other
S0255270117300740,10.1016/j.cep.2017.06.015,butane,4.3,7.4,,13X,FAU-NaX,,,,,1.53e-07,m2/s,,,,,,,21,bar,Simulation (Knudsen equation),stage: second heating,Computational,Other
S0255270117300740,10.1016/j.cep.2017.06.015,carbon dioxide,3.3,7.4,,13X,FAU-NaX,,,,,1.28e-07,m2/s,,,,,,,64.4,bar,Simulation (Knudsen equation),stage: adsorption,Computational,Other
S0255270117300740,10.1016/j.cep.2017.06.015,carbon dioxide,3.3,7.4,,13X,FAU-NaX,,,,,1.61e-07,m2/s,,,,,,,21,bar,Simulation (Knudsen equation),stage: first heating,Computational,Other
S0255270117300740,10.1016/j.cep.2017.06.015,carbon dioxide,3.3,7.4,,13X,FAU-NaX,,,,,1.77e-07,m2/s,,,,,,,21,bar,Simulation (Knudsen equation),stage: second heating,Computational,Other
S0255270123000314,10.1016/j.cep.2023.109294,propane,4.3,6.61,"90% propylene, 10% propane",OFF,OFF,,,,,6.8e-09,m2/s,300.0,K,,,,,10,bar,Molecular Dynamics,,Computational,MD
S0255270123000314,10.1016/j.cep.2023.109294,propane,4.3,6.4,"90% propylene, 10% propane",IFR,IFR,,,,,3.72e-11,m2/s,300.0,K,,,,,10,bar,Molecular Dynamics,,Computational,MD
S0255270123000314,10.1016/j.cep.2023.109294,propane,4.3,4.94,"90% propylene, 10% propane",STI,STI,,,,,7.03e-11,m2/s,300.0,K,,,,,10,bar,Molecular Dynamics,,Computational,MD
S0265931X24002406,10.1016/j.jenvrad.2024.107608,xenon,4.9,,"2000 ppmv Xe, 2000 ppmv Kr, 2000 ppmv SF6",zeolitic tuff,zeolite,,,,,2.05e-06,m2/s,,,2000,mol/L,,,0.8,bar,Millington-Quirk model calculation,water_saturation: 0%; coefficient_type: D_AB^MQ,Computational,Other
S0265931X24002406,10.1016/j.jenvrad.2024.107608,xenon,4.9,,"2000 ppmv Xe, 2000 ppmv Kr, 2000 ppmv SF6",zeolitic tuff,zeolite,,,,,1.15e-07,m2/s,,,2000,mol/L,,,0.8,bar,diffusion cell experiment and numerical parameter estimation,water_saturation: 0%; coefficient_type: D_e,Experimental,Membrane Permeation
S0265931X24002406,10.1016/j.jenvrad.2024.107608,xenon,4.9,,"2000 ppmv Xe, 2000 ppmv Kr, 2000 ppmv SF6",zeolitic tuff,zeolite,,,,,1.1e-06,m2/s,,,2000,mol/L,,,0.8,bar,Millington-Quirk model calculation,water_saturation: 17%; coefficient_type: D_AB^MQ,Computational,Other
S0265931X24002406,10.1016/j.jenvrad.2024.107608,xenon,4.9,,"2000 ppmv Xe, 2000 ppmv Kr, 2000 ppmv SF6",zeolitic tuff,zeolite,,,,,9.7e-08,m2/s,,,2000,mol/L,,,0.8,bar,diffusion cell experiment and numerical parameter estimation,water_saturation: 17%; coefficient_type: D_e,Experimental,Membrane Permeation
S0265931X24002406,10.1016/j.jenvrad.2024.107608,xenon,4.9,,"2000 ppmv Xe, 2000 ppmv Kr, 2000 ppmv SF6",zeolitic tuff,zeolite,,,,,3.73e-07,m2/s,,,2000,mol/L,,,0.8,bar,Millington-Quirk model calculation,water_saturation: 40%; coefficient_type: D_AB^MQ,Computational,Other
S0265931X24002406,10.1016/j.jenvrad.2024.107608,xenon,4.9,,"2000 ppmv Xe, 2000 ppmv Kr, 2000 ppmv SF6",zeolitic tuff,zeolite,,,,,7.08e-08,m2/s,,,2000,mol/L,,,0.8,bar,diffusion cell experiment and numerical parameter estimation,water_saturation: 40%; coefficient_type: D_e,Experimental,Membrane Permeation
S0265931X24002406,10.1016/j.jenvrad.2024.107608,xenon,4.9,,"2000 ppmv Xe, 2000 ppmv Kr, 2000 ppmv SF6",zeolitic tuff,zeolite,,,,,3.67e-09,m2/s,,,2000,mol/L,,,0.8,bar,Millington-Quirk model calculation,water_saturation: 85%; coefficient_type: D_AB^MQ,Computational,Other
S0265931X24002406,10.1016/j.jenvrad.2024.107608,xenon,4.9,,"2000 ppmv Xe, 2000 ppmv Kr, 2000 ppmv SF6",zeolitic tuff,zeolite,,,,,1.76e-08,m2/s,,,2000,mol/L,,,0.8,bar,diffusion cell experiment and numerical parameter estimation,water_saturation: 85%; coefficient_type: D_e,Experimental,Membrane Permeation
S0265931X24002406,10.1016/j.jenvrad.2024.107608,krypton,3.6,,"2000 ppmv Xe, 2000 ppmv Kr, 2000 ppmv SF6",zeolitic tuff,zeolite,,,,,2.47e-06,m2/s,,,2000,mol/L,,,0.8,bar,Millington-Quirk model calculation,water_saturation: 0%; coefficient_type: D_AB^MQ,Computational,Other
S0265931X24002406,10.1016/j.jenvrad.2024.107608,krypton,3.6,,"2000 ppmv Xe, 2000 ppmv Kr, 2000 ppmv SF6",zeolitic tuff,zeolite,,,,,1.09e-07,m2/s,,,2000,mol/L,,,0.8,bar,diffusion cell experiment and numerical parameter estimation,water_saturation: 0%; coefficient_type: D_e,Experimental,Membrane Permeation
S0265931X24002406,10.1016/j.jenvrad.2024.107608,krypton,3.6,,"2000 ppmv Xe, 2000 ppmv Kr, 2000 ppmv SF6",zeolitic tuff,zeolite,,,,,1.33e-06,m2/s,,,2000,mol/L,,,0.8,bar,Millington-Quirk model calculation,water_saturation: 17%; coefficient_type: D_AB^MQ,Computational,Other
S0265931X24002406,10.1016/j.jenvrad.2024.107608,krypton,3.6,,"2000 ppmv Xe, 2000 ppmv Kr, 2000 ppmv SF6",zeolitic tuff,zeolite,,,,,1.13e-07,m2/s,,,2000,mol/L,,,0.8,bar,diffusion cell experiment and numerical parameter estimation,water_saturation: 17%; coefficient_type: D_e,Experimental,Membrane Permeation
S0265931X24002406,10.1016/j.jenvrad.2024.107608,krypton,3.6,,"2000 ppmv Xe, 2000 ppmv Kr, 2000 ppmv SF6",zeolitic tuff,zeolite,,,,,4.51e-07,m2/s,,,2000,mol/L,,,0.8,bar,Millington-Quirk model calculation,water_saturation: 40%; coefficient_type: D_AB^MQ,Computational,Other
S0265931X24002406,10.1016/j.jenvrad.2024.107608,krypton,3.6,,"2000 ppmv Xe, 2000 ppmv Kr, 2000 ppmv SF6",zeolitic tuff,zeolite,,,,,7.18e-08,m2/s,,,2000,mol/L,,,0.8,bar,diffusion cell experiment and numerical parameter estimation,water_saturation: 40%; coefficient_type: D_e,Experimental,Membrane Permeation
S0265931X24002406,10.1016/j.jenvrad.2024.107608,krypton,3.6,,"2000 ppmv Xe, 2000 ppmv Kr, 2000 ppmv SF6",zeolitic tuff,zeolite,,,,,4.44e-09,m2/s,,,2000,mol/L,,,0.8,bar,Millington-Quirk model calculation,water_saturation: 85%; coefficient_type: D_AB^MQ,Computational,Other
S0265931X24002406,10.1016/j.jenvrad.2024.107608,krypton,3.6,,"2000 ppmv Xe, 2000 ppmv Kr, 2000 ppmv SF6",zeolitic tuff,zeolite,,,,,1.75e-08,m2/s,,,2000,mol/L,,,0.8,bar,diffusion cell experiment and numerical parameter estimation,water_saturation: 85%; coefficient_type: D_e,Experimental,Membrane Permeation
S0265931X24002406,10.1016/j.jenvrad.2024.107608,sulfur hexafluoride,5.5,,"2000 ppmv Xe, 2000 ppmv Kr, 2000 ppmv SF6",zeolitic tuff,zeolite,,,,,1.51e-06,m2/s,,,2000,mol/L,,,0.8,bar,Millington-Quirk model calculation,water_saturation: 0%; coefficient_type: D_AB^MQ,Computational,Other
S0265931X24002406,10.1016/j.jenvrad.2024.107608,sulfur hexafluoride,5.5,,"2000 ppmv Xe, 2000 ppmv Kr, 2000 ppmv SF6",zeolitic tuff,zeolite,,,,,8.27e-08,m2/s,,,2000,mol/L,,,0.8,bar,diffusion cell experiment and numerical parameter estimation,water_saturation: 0%; coefficient_type: D_e,Experimental,Membrane Permeation
S0265931X24002406,10.1016/j.jenvrad.2024.107608,sulfur hexafluoride,5.5,,"2000 ppmv Xe, 2000 ppmv Kr, 2000 ppmv SF6",zeolitic tuff,zeolite,,,,,8.09e-07,m2/s,,,2000,mol/L,,,0.8,bar,Millington-Quirk model calculation,water_saturation: 17%; coefficient_type: D_AB^MQ,Computational,Other
S0265931X24002406,10.1016/j.jenvrad.2024.107608,sulfur hexafluoride,5.5,,"2000 ppmv Xe, 2000 ppmv Kr, 2000 ppmv SF6",zeolitic tuff,zeolite,,,,,7.74e-08,m2/s,,,2000,mol/L,,,0.8,bar,diffusion cell experiment and numerical parameter estimation,water_saturation: 17%; coefficient_type: D_e,Experimental,Membrane Permeation
S0265931X24002406,10.1016/j.jenvrad.2024.107608,sulfur hexafluoride,5.5,,"2000 ppmv Xe, 2000 ppmv Kr, 2000 ppmv SF6",zeolitic tuff,zeolite,,,,,2.74e-07,m2/s,,,2000,mol/L,,,0.8,bar,Millington-Quirk model calculation,water_saturation: 40%; coefficient_type: D_AB^MQ,Computational,Other
S0265931X24002406,10.1016/j.jenvrad.2024.107608,sulfur hexafluoride,5.5,,"2000 ppmv Xe, 2000 ppmv Kr, 2000 ppmv SF6",zeolitic tuff,zeolite,,,,,4.42e-08,m2/s,,,2000,mol/L,,,0.8,bar,diffusion cell experiment and numerical parameter estimation,water_saturation: 40%; coefficient_type: D_e,Experimental,Membrane Permeation
S0265931X24002406,10.1016/j.jenvrad.2024.107608,sulfur hexafluoride,5.5,,"2000 ppmv Xe, 2000 ppmv Kr, 2000 ppmv SF6",zeolitic tuff,zeolite,,,,,2.7e-09,m2/s,,,2000,mol/L,,,0.8,bar,Millington-Quirk model calculation,water_saturation: 85%; coefficient_type: D_AB^MQ,Computational,Other
S0265931X24002406,10.1016/j.jenvrad.2024.107608,sulfur hexafluoride,5.5,,"2000 ppmv Xe, 2000 ppmv Kr, 2000 ppmv SF6",zeolitic tuff,zeolite,,,,,9.87e-09,m2/s,,,2000,mol/L,,,0.8,bar,diffusion cell experiment and numerical parameter estimation,water_saturation: 85%; coefficient_type: D_e,Experimental,Membrane Permeation
S0301010403000582,10.1016/S0301-0104(03)00058-2,methane,3.8,4.7,,silicalite-1,MFI-H,,,,,1.42e-09,m2/s,300.0,K,,,4,molecules/intersection,,,Molecular Dynamics,direction: x; flexibility: rr,Computational,MD
S0301010403000582,10.1016/S0301-0104(03)00058-2,methane,3.8,4.7,,silicalite-1,MFI-H,,,,,1.02e-08,m2/s,300.0,K,,,4,molecules/intersection,,,Molecular Dynamics,direction: y; flexibility: rr,Computational,MD
S0301010403000582,10.1016/S0301-0104(03)00058-2,methane,3.8,4.7,,silicalite-1,MFI-H,,,,,3.84e-10,m2/s,300.0,K,,,4,molecules/intersection,,,Molecular Dynamics,direction: z; flexibility: rr,Computational,MD
S0301010403000582,10.1016/S0301-0104(03)00058-2,methane,3.8,4.7,,silicalite-1,MFI-H,,,,,4e-09,m2/s,300.0,K,,,4,molecules/intersection,,,Molecular Dynamics,direction: average; flexibility: rr,Computational,MD
S0301010403000582,10.1016/S0301-0104(03)00058-2,methane,3.8,4.7,,silicalite-1,MFI-H,,,,,3.19e-09,m2/s,300.0,K,,,4,molecules/intersection,,,Molecular Dynamics,direction: x; parameter_set: SA MM2,Computational,MD
