Repository: leipeng66666/zeolite-diffusion-agent

# Zeolite Diffusion Data Extraction

A two-module pipeline for acquiring scientific papers from major publishers and extracting structured diffusion coefficient data from zeolite research.

## Project Structure

```
├── literature-acquisition/       # Paper download tools
│   ├── wiley/                    #   Wiley Online Library downloader
│   ├── elsevier/                 #   Elsevier / ScienceDirect downloader
│   └── springer/                 #   Springer Link downloader
├── literature-extraction/        # Data extraction pipeline
│   ├── agent.py                  #   Main orchestrator
│   ├── value.py                  #   Stage 1: diffusion value extraction

File: consolidated_cleand.csv (part 5 of 17)
filename,doi,guest_molecule,KD_A,PLD_A,guest_composition,zeolite_name,std_zeolite_name,si_al_ratio,modified_ion,loading_value,loading_unit,diffusion_coefficient_value,diffusion_coefficient_unit,temperature_value,temperature_unit,concentration_value,concentration_unit,adsorption_loading_value,adsorption_loading_unit,pressure_value,pressure_unit,experimental_method,distinguishing_variable,method_type,method_category
S0301010403000582,10.1016/S0301-0104(03)00058-2,methane,3.8,4.7,,silicalite-1,MFI-H,,,,,8.88e-09,m2/s,300.0,K,,,4,molecules/intersection,,,Molecular Dynamics,direction: y; parameter_set: SA MM2,Computational,MD
S0301010403000582,10.1016/S0301-0104(03)00058-2,methane,3.8,4.7,,silicalite-1,MFI-H,,,,,6.7e-10,m2/s,300.0,K,,,4,molecules/intersection,,,Molecular Dynamics,direction: z; parameter_set: SA MM2,Computational,MD
S0301010403000582,10.1016/S0301-0104(03)00058-2,methane,3.8,4.7,,silicalite-1,MFI-H,,,,,4.25e-09,m2/s,300.0,K,,,4,molecules/intersection,,,Molecular Dynamics,direction: average; parameter_set: SA MM2,Computational,MD
S0301010403000582,10.1016/S0301-0104(03)00058-2,methane,3.8,4.7,,silicalite-1,MFI-H,,,,,9e-10,m2/s,300.0,K,,,4,molecules/intersection,,,Molecular Dynamics,direction: x; parameter_set: B. Smit,Computational,MD
S0301010403000582,10.1016/S0301-0104(03)00058-2,methane,3.8,4.7,,silicalite-1,MFI-H,,,,,5.8e-09,m2/s,300.0,K,,,4,molecules/intersection,,,Molecular Dynamics,direction: y; parameter_set: B. Smit,Computational,MD
S0301010403000582,10.1016/S0301-0104(03)00058-2,methane,3.8,4.7,,silicalite-1,MFI-H,,,,,3e-10,m2/s,300.0,K,,,4,molecules/intersection,,,Molecular Dynamics,direction: z; parameter_set: B. Smit,Computational,MD
S0301010403000582,10.1016/S0301-0104(03)00058-2,methane,3.8,4.7,,silicalite-1,MFI-H,,,,,2.15e-09,m2/s,300.0,K,,,4,molecules/intersection,,,Molecular Dynamics,direction: average; parameter_set: B. Smit,Computational,MD
S0301010403000582,10.1016/S0301-0104(03)00058-2,methane,3.8,4.7,,silicalite-1,MFI-H,,,,,3.06e-09,m2/s,300.0,K,,,4,molecules/intersection,,,Molecular Dynamics,direction: x; parameter_set: Ermoshin/Engel,Computational,MD
S0301010403000582,10.1016/S0301-0104(03)00058-2,methane,3.8,4.7,,silicalite-1,MFI-H,,,,,4.35e-09,m2/s,300.0,K,,,4,molecules/intersection,,,Molecular Dynamics,direction: y; parameter_set: Ermoshin/Engel,Computational,MD
S0301010403000582,10.1016/S0301-0104(03)00058-2,methane,3.8,4.7,,silicalite-1,MFI-H,,,,,6e-10,m2/s,300.0,K,,,4,molecules/intersection,,,Molecular Dynamics,direction: z; parameter_set: Ermoshin/Engel,Computational,MD
S0301010403000582,10.1016/S0301-0104(03)00058-2,methane,3.8,4.7,,silicalite-1,MFI-H,,,,,2.67e-09,m2/s,300.0,K,,,4,molecules/intersection,,,Molecular Dynamics,direction: average; parameter_set: Ermoshin/Engel,Computational,MD
S0301010403000582,10.1016/S0301-0104(03)00058-2,methane,3.8,4.7,,silicalite-1,MFI-H,,,,,2.11e-09,m2/s,300.0,K,,,4,molecules/intersection,,,Molecular Dynamics,direction: x; parameter_set: Set A,Computational,MD
S0301010403000582,10.1016/S0301-0104(03)00058-2,methane,3.8,4.7,,silicalite-1,MFI-H,,,,,4.89e-09,m2/s,300.0,K,,,4,molecules/intersection,,,Molecular Dynamics,direction: y; parameter_set: Set A,Computational,MD
S0301010403000582,10.1016/S0301-0104(03)00058-2,methane,3.8,4.7,,silicalite-1,MFI-H,,,,,4.1e-10,m2/s,300.0,K,,,4,molecules/intersection,,,Molecular Dynamics,direction: z; parameter_set: Set A,Computational,MD
S0301010403000582,10.1016/S0301-0104(03)00058-2,methane,3.8,4.7,,silicalite-1,MFI-H,,,,,2.47e-09,m2/s,300.0,K,,,4,molecules/intersection,,,Molecular Dynamics,direction: average; parameter_set: Set A,Computational,MD
S0301010403000582,10.1016/S0301-0104(03)00058-2,methane,3.8,4.7,,silicalite-1,MFI-H,,,,,1.38e-09,m2/s,300.0,K,,,4,molecules/intersection,,,Molecular Dynamics,direction: x; parameter_set: Set B,Computational,MD
S0301010403000582,10.1016/S0301-0104(03)00058-2,methane,3.8,4.7,,silicalite-1,MFI-H,,,,,7.46e-09,m2/s,300.0,K,,,4,molecules/intersection,,,Molecular Dynamics,direction: y; parameter_set: Set B,Computational,MD
S0301010403000582,10.1016/S0301-0104(03)00058-2,methane,3.8,4.7,,silicalite-1,MFI-H,,,,,4e-10,m2/s,300.0,K,,,4,molecules/intersection,,,Molecular Dynamics,direction: z; parameter_set: Set B,Computational,MD
S0301010403000582,10.1016/S0301-0104(03)00058-2,methane,3.8,4.7,,silicalite-1,MFI-H,,,,,3.05e-09,m2/s,300.0,K,,,4,molecules/intersection,,,Molecular Dynamics,direction: average; parameter_set: Set B,Computational,MD
S0301010403000582,10.1016/S0301-0104(03)00058-2,methane,3.8,4.7,,silicalite-1,MFI-H,,,,,3.01e-09,m2/s,300.0,K,,,4,molecules/intersection,,,Molecular Dynamics,direction: x; parameter_set: Set A*,Computational,MD
S0301010403000582,10.1016/S0301-0104(03)00058-2,methane,3.8,4.7,,silicalite-1,MFI-H,,,,,5.24e-09,m2/s,300.0,K,,,4,molecules/intersection,,,Molecular Dynamics,direction: y; parameter_set: Set A*,Computational,MD
S0301010403000582,10.1016/S0301-0104(03)00058-2,methane,3.8,4.7,,silicalite-1,MFI-H,,,,,5.7e-10,m2/s,300.0,K,,,4,molecules/intersection,,,Molecular Dynamics,direction: z; parameter_set: Set A*,Computational,MD
S0301010403000582,10.1016/S0301-0104(03)00058-2,methane,3.8,4.7,,silicalite-1,MFI-H,,,,,2.94e-09,m2/s,300.0,K,,,4,molecules/intersection,,,Molecular Dynamics,direction: average; parameter_set: Set A*,Computational,MD
S0301010403000582,10.1016/S0301-0104(03)00058-2,methane,3.8,4.7,,silicalite-1,MFI-H,,,,,3.31e-09,m2/s,300.0,K,,,4,molecules/intersection,,,Molecular Dynamics,direction: x; parameter_set: Set B*,Computational,MD
S0301010403000582,10.1016/S0301-0104(03)00058-2,methane,3.8,4.7,,silicalite-1,MFI-H,,,,,8.32e-09,m2/s,300.0,K,,,4,molecules/intersection,,,Molecular Dynamics,direction: y; parameter_set: Set B*,Computational,MD
S0301010403000582,10.1016/S0301-0104(03)00058-2,methane,3.8,4.7,,silicalite-1,MFI-H,,,,,6.7e-10,m2/s,300.0,K,,,4,molecules/intersection,,,Molecular Dynamics,direction: z; parameter_set: Set B*,Computational,MD
S0301010403000582,10.1016/S0301-0104(03)00058-2,methane,3.8,4.7,,silicalite-1,MFI-H,,,,,4.1e-09,m2/s,300.0,K,,,4,molecules/intersection,,,Molecular Dynamics,direction: average; parameter_set: Set B*,Computational,MD
S0301010403000582,10.1016/S0301-0104(03)00058-2,methane,3.8,4.7,,silicalite-1,MFI-H,,,,,1.42e-09,m2/s,300.0,K,,,4,molecules/intersection,,,Molecular Dynamics,direction: x; parameter_set: Full MM2,Computational,MD
S0301010403000582,10.1016/S0301-0104(03)00058-2,methane,3.8,4.7,,silicalite-1,MFI-H,,,,,1.02e-08,m2/s,300.0,K,,,4,molecules/intersection,,,Molecular Dynamics,direction: y; parameter_set: Full MM2,Computational,MD
S0301010403000582,10.1016/S0301-0104(03)00058-2,methane,3.8,4.7,,silicalite-1,MFI-H,,,,,3.8e-10,m2/s,300.0,K,,,4,molecules/intersection,,,Molecular Dynamics,direction: z; parameter_set: Full MM2,Computational,MD
S0301010403000582,10.1016/S0301-0104(03)00058-2,methane,3.8,4.7,,silicalite-1,MFI-H,,,,,4e-09,m2/s,300.0,K,,,4,molecules/intersection,,,Molecular Dynamics,direction: average; parameter_set: Full MM2,Computational,MD
S0301010407005204,10.1016/j.chemphys.2007.10.036,pentane,4.5,4.7,,silicalite-1,MFI-H,,,,,7.51e-10,m2/s,,,,,4,molecules/unit cell,,,Molecular Dynamics,parameter_set: free; source_table: Table 3,Computational,MD
S0301010407005204,10.1016/j.chemphys.2007.10.036,pentane,4.5,4.7,,silicalite-1,MFI-H,,,,,6.98e-10,m2/s,,,,,8,molecules/unit cell,,,Molecular Dynamics,parameter_set: free; source_table: Table 3,Computational,MD
S0301010407005204,10.1016/j.chemphys.2007.10.036,pentane,4.5,4.7,,silicalite-1,MFI-H,,,,,1.1e-09,m2/s,,,,,4,molecules/unit cell,,,Molecular Dynamics,parameter_set: fix; source_table: Table 3,Computational,MD
S0301010407005204,10.1016/j.chemphys.2007.10.036,pentane,4.5,4.7,,silicalite-1,MFI-H,,,,,4.26e-10,m2/s,,,,,8,molecules/unit cell,,,Molecular Dynamics,parameter_set: fix; source_table: Table 3,Computational,MD
S0301010407005204,10.1016/j.chemphys.2007.10.036,pentane,4.5,4.7,,silicalite-1,MFI-H,,,,,2.7e-10,m2/s,200.0,K,,,0.5,molecules/unit cell,,,Molecular Dynamics,potential_source: ab initio fitted; component: D_x; source_table: Table 4,Computational,MD
S0301010407005204,10.1016/j.chemphys.2007.10.036,pentane,4.5,4.7,,silicalite-1,MFI-H,,,,,7.6e-10,m2/s,200.0,K,,,0.5,molecules/unit cell,,,Molecular Dynamics,potential_source: ab initio fitted; component: D_y; source_table: Table 4,Computational,MD
S0301010407005204,10.1016/j.chemphys.2007.10.036,pentane,4.5,4.7,,silicalite-1,MFI-H,,,,,8e-11,m2/s,200.0,K,,,0.5,molecules/unit cell,,,Molecular Dynamics,potential_source: ab initio fitted; component: D_z; source_table: Table 4,Computational,MD
S0301010407005204,10.1016/j.chemphys.2007.10.036,pentane,4.5,4.7,,silicalite-1,MFI-H,,,,,3.7e-10,m2/s,200.0,K,,,0.5,molecules/unit cell,,,Molecular Dynamics,potential_source: ab initio fitted; component: D_s; source_table: Table 4,Computational,MD
S0301010407005204,10.1016/j.chemphys.2007.10.036,pentane,4.5,4.7,,silicalite-1,MFI-H,,,,,1.27e-09,m2/s,350.0,K,,,0.5,molecules/unit cell,,,Molecular Dynamics,potential_source: ab initio fitted; component: D_x; source_table: Table 4,Computational,MD
S0301010407005204,10.1016/j.chemphys.2007.10.036,pentane,4.5,4.7,,silicalite-1,MFI-H,,,,,2.48e-09,m2/s,350.0,K,,,0.5,molecules/unit cell,,,Molecular Dynamics,potential_source: ab initio fitted; component: D_y; source_table: Table 4,Computational,MD
S0301010407005204,10.1016/j.chemphys.2007.10.036,pentane,4.5,4.7,,silicalite-1,MFI-H,,,,,2.9e-10,m2/s,350.0,K,,,0.5,molecules/unit cell,,,Molecular Dynamics,potential_source: ab initio fitted; component: D_z; source_table: Table 4,Computational,MD
S0301010407005204,10.1016/j.chemphys.2007.10.036,pentane,4.5,4.7,,silicalite-1,MFI-H,,,,,1.35e-09,m2/s,350.0,K,,,0.5,molecules/unit cell,,,Molecular Dynamics,potential_source: ab initio fitted; component: D_s; source_table: Table 4,Computational,MD
S0301010407005204,10.1016/j.chemphys.2007.10.036,pentane,4.5,4.7,,silicalite-1,MFI-H,,,,,2.4e-10,m2/s,200.0,K,,,0.5,molecules/unit cell,,,Molecular Dynamics,potential_source: Ref. [9]; component: D_x; source_table: Table 4,Computational,MD
S0301010407005204,10.1016/j.chemphys.2007.10.036,pentane,4.5,4.7,,silicalite-1,MFI-H,,,,,1.18e-09,m2/s,200.0,K,,,0.5,molecules/unit cell,,,Molecular Dynamics,potential_source: Ref. [9]; component: D_y; source_table: Table 4,Computational,MD
S0301010407005204,10.1016/j.chemphys.2007.10.036,pentane,4.5,4.7,,silicalite-1,MFI-H,,,,,6e-11,m2/s,200.0,K,,,0.5,molecules/unit cell,,,Molecular Dynamics,potential_source: Ref. [9]; component: D_z; source_table: Table 4,Computational,MD
S0301010407005204,10.1016/j.chemphys.2007.10.036,pentane,4.5,4.7,,silicalite-1,MFI-H,,,,,4.9e-10,m2/s,200.0,K,,,0.5,molecules/unit cell,,,Molecular Dynamics,potential_source: Ref. [9]; component: D_s; source_table: Table 4,Computational,MD
S0301010407005204,10.1016/j.chemphys.2007.10.036,pentane,4.5,4.7,,silicalite-1,MFI-H,,,,,1.1e-09,m2/s,350.0,K,,,0.5,molecules/unit cell,,,Molecular Dynamics,potential_source: Ref. [9]; component: D_x; source_table: Table 4,Computational,MD
S0301010407005204,10.1016/j.chemphys.2007.10.036,pentane,4.5,4.7,,silicalite-1,MFI-H,,,,,3.03e-09,m2/s,350.0,K,,,0.5,molecules/unit cell,,,Molecular Dynamics,potential_source: Ref. [9]; component: D_y; source_table: Table 4,Computational,MD
S0301010407005204,10.1016/j.chemphys.2007.10.036,pentane,4.5,4.7,,silicalite-1,MFI-H,,,,,2.3e-10,m2/s,350.0,K,,,0.5,molecules/unit cell,,,Molecular Dynamics,potential_source: Ref. [9]; component: D_z; source_table: Table 4,Computational,MD
S0301010407005204,10.1016/j.chemphys.2007.10.036,pentane,4.5,4.7,,silicalite-1,MFI-H,,,,,1.46e-09,m2/s,350.0,K,,,0.5,molecules/unit cell,,,Molecular Dynamics,potential_source: Ref. [9]; component: D_s; source_table: Table 4,Computational,MD
S0301010407005204,10.1016/j.chemphys.2007.10.036,pentane,4.5,4.7,,silicalite-1,MFI-H,,,,,2.7e-10,m2/s,200.0,K,,,0.5,molecules/unit cell,,,Molecular Dynamics,potential_source: ab initio fitted; component: D_x; source_table: Table 5,Computational,MD
S0301010407005204,10.1016/j.chemphys.2007.10.036,pentane,4.5,4.7,,silicalite-1,MFI-H,,,,,7.6e-10,m2/s,200.0,K,,,0.5,molecules/unit cell,,,Molecular Dynamics,potential_source: ab initio fitted; component: D_y; source_table: Table 5,Computational,MD
S0301010407005204,10.1016/j.chemphys.2007.10.036,pentane,4.5,4.7,,silicalite-1,MFI-H,,,,,8e-11,m2/s,200.0,K,,,0.5,molecules/unit cell,,,Molecular Dynamics,potential_source: ab initio fitted; component: D_z; source_table: Table 5,Computational,MD
S0301010407005204,10.1016/j.chemphys.2007.10.036,pentane,4.5,4.7,,silicalite-1,MFI-H,,,,,3.7e-10,m2/s,200.0,K,,,0.5,molecules/unit cell,,,Molecular Dynamics,potential_source: ab initio fitted; component: D_s; source_table: Table 5,Computational,MD
S0301010407005204,10.1016/j.chemphys.2007.10.036,pentane,4.5,4.7,,silicalite-1,MFI-H,,,,,2e-10,m2/s,200.0,K,,,2,molecules/unit cell,,,Molecular Dynamics,potential_source: ab initio fitted; component: D_x; source_table: Table 5,Computational,MD
S0301010407005204,10.1016/j.chemphys.2007.10.036,pentane,4.5,4.7,,silicalite-1,MFI-H,,,,,9.3e-10,m2/s,200.0,K,,,2,molecules/unit cell,,,Molecular Dynamics,potential_source: ab initio fitted; component: D_y; source_table: Table 5,Computational,MD
S0301010407005204,10.1016/j.chemphys.2007.10.036,pentane,4.5,4.7,,silicalite-1,MFI-H,,,,,6e-11,m2/s,200.0,K,,,2,molecules/unit cell,,,Molecular Dynamics,potential_source: ab initio fitted; component: D_z; source_table: Table 5,Computational,MD
S0301010407005204,10.1016/j.chemphys.2007.10.036,pentane,4.5,4.7,,silicalite-1,MFI-H,,,,,4e-10,m2/s,200.0,K,,,2,molecules/unit cell,,,Molecular Dynamics,potential_source: ab initio fitted; component: D_s; source_table: Table 5,Computational,MD
S0301010407005204,10.1016/j.chemphys.2007.10.036,pentane,4.5,4.7,,silicalite-1,MFI-H,,,,,1.2e-10,m2/s,200.0,K,,,4,molecules/unit cell,,,Molecular Dynamics,potential_source: ab initio fitted; component: D_x; source_table: Table 5,Computational,MD
S0301010407005204,10.1016/j.chemphys.2007.10.036,pentane,4.5,4.7,,silicalite-1,MFI-H,,,,,7.1e-10,m2/s,200.0,K,,,4,molecules/unit cell,,,Molecular Dynamics,potential_source: ab initio fitted; component: D_y; source_table: Table 5,Computational,MD
S0301010407005204,10.1016/j.chemphys.2007.10.036,pentane,4.5,4.7,,silicalite-1,MFI-H,,,,,3.6e-10,m2/s,200.0,K,,,4,molecules/unit cell,,,Molecular Dynamics,potential_source: ab initio fitted; component: D_z; source_table: Table 5,Computational,MD
S0301010407005204,10.1016/j.chemphys.2007.10.036,pentane,4.5,4.7,,silicalite-1,MFI-H,,,,,2.9e-10,m2/s,200.0,K,,,4,molecules/unit cell,,,Molecular Dynamics,potential_source: ab initio fitted; component: D_s; source_table: Table 5,Computational,MD
S0301010407005204,10.1016/j.chemphys.2007.10.036,pentane,4.5,4.7,,silicalite-1,MFI-H,,,,,1.27e-09,m2/s,350.0,K,,,0.5,molecules/unit cell,,,Molecular Dynamics,potential_source: ab initio fitted; component: D_x; source_table: Table 5,Computational,MD
S0301010407005204,10.1016/j.chemphys.2007.10.036,pentane,4.5,4.7,,silicalite-1,MFI-H,,,,,2.48e-09,m2/s,350.0,K,,,0.5,molecules/unit cell,,,Molecular Dynamics,potential_source: ab initio fitted; component: D_y; source_table: Table 5,Computational,MD
S0301010407005204,10.1016/j.chemphys.2007.10.036,pentane,4.5,4.7,,silicalite-1,MFI-H,,,,,2.9e-10,m2/s,350.0,K,,,0.5,molecules/unit cell,,,Molecular Dynamics,potential_source: ab initio fitted; component: D_z; source_table: Table 5,Computational,MD
S0301010407005204,10.1016/j.chemphys.2007.10.036,pentane,4.5,4.7,,silicalite-1,MFI-H,,,,,1.35e-09,m2/s,350.0,K,,,0.5,molecules/unit cell,,,Molecular Dynamics,potential_source: ab initio fitted; component: D_s; source_table: Table 5,Computational,MD
S0301010407005204,10.1016/j.chemphys.2007.10.036,pentane,4.5,4.7,,silicalite-1,MFI-H,,,,,1.07e-09,m2/s,350.0,K,,,2,molecules/unit cell,,,Molecular Dynamics,potential_source: ab initio fitted; component: D_x; source_table: Table 5,Computational,MD
S0301010407005204,10.1016/j.chemphys.2007.10.036,pentane,4.5,4.7,,silicalite-1,MFI-H,,,,,2.24e-09,m2/s,350.0,K,,,2,molecules/unit cell,,,Molecular Dynamics,potential_source: ab initio fitted; component: D_y; source_table: Table 5,Computational,MD
S0301010407005204,10.1016/j.chemphys.2007.10.036,pentane,4.5,4.7,,silicalite-1,MFI-H,,,,,1.9e-10,m2/s,350.0,K,,,2,molecules/unit cell,,,Molecular Dynamics,potential_source: ab initio fitted; component: D_z; source_table: Table 5,Computational,MD
S0301010407005204,10.1016/j.chemphys.2007.10.036,pentane,4.5,4.7,,silicalite-1,MFI-H,,,,,1.16e-09,m2/s,350.0,K,,,2,molecules/unit cell,,,Molecular Dynamics,potential_source: ab initio fitted; component: D_s; source_table: Table 5,Computational,MD
S0301010407005204,10.1016/j.chemphys.2007.10.036,pentane,4.5,4.7,,silicalite-1,MFI-H,,,,,5.6e-10,m2/s,350.0,K,,,4,molecules/unit cell,,,Molecular Dynamics,potential_source: ab initio fitted; component: D_x; source_table: Table 5,Computational,MD
S0301010407005204,10.1016/j.chemphys.2007.10.036,pentane,4.5,4.7,,silicalite-1,MFI-H,,,,,1.68e-09,m2/s,350.0,K,,,4,molecules/unit cell,,,Molecular Dynamics,potential_source: ab initio fitted; component: D_y; source_table: Table 5,Computational,MD
S0301010407005204,10.1016/j.chemphys.2007.10.036,pentane,4.5,4.7,,silicalite-1,MFI-H,,,,,1.1e-10,m2/s,350.0,K,,,4,molecules/unit cell,,,Molecular Dynamics,potential_source: ab initio fitted; component: D_z; source_table: Table 5,Computational,MD
S0301010407005204,10.1016/j.chemphys.2007.10.036,pentane,4.5,4.7,,silicalite-1,MFI-H,,,,,7.8e-10,m2/s,350.0,K,,,4,molecules/unit cell,,,Molecular Dynamics,potential_source: ab initio fitted; component: D_s; source_table: Table 5,Computational,MD
S0301010424000855,10.1016/j.chemphys.2024.112256,hydrogen chloride,3.3,4.7,,Cu/ZSM-5,MFI-Cu,,Cu,,,2.826e-09,m2/s,373.0,K,,,,,,,Molecular Dynamics,,Computational,MD
S0301010424000855,10.1016/j.chemphys.2024.112256,hydrogen chloride,3.3,7.4,,Cu/Y,FAU-CuY,,Cu,,,2.2233e-08,m2/s,373.0,K,,,,,,,Molecular Dynamics,,Computational,MD
S0301010424000855,10.1016/j.chemphys.2024.112256,hydrogen chloride,3.3,6.6,,Cu/Beta,BEA-Cu,,Cu,,,5.424e-09,m2/s,373.0,K,,,,,,,Molecular Dynamics,,Computational,MD
S0301010424000855,10.1016/j.chemphys.2024.112256,dioxygen,3.46,4.7,,Cu/ZSM-5,MFI-Cu,,Cu,,,2.2533e-08,m2/s,373.0,K,,,,,,,Molecular Dynamics,,Computational,MD
S0301010424000855,10.1016/j.chemphys.2024.112256,dioxygen,3.46,7.4,,Cu/Y,FAU-CuY,,Cu,,,3.0355e-08,m2/s,373.0,K,,,,,,,Molecular Dynamics,,Computational,MD
S0301010424000855,10.1016/j.chemphys.2024.112256,dioxygen,3.46,6.6,,Cu/Beta,BEA-Cu,,Cu,,,7.31e-09,m2/s,373.0,K,,,,,,,Molecular Dynamics,,Computational,MD
S0301010424000855,10.1016/j.chemphys.2024.112256,hydrogen chloride,3.3,4.7,,Cu/ZSM-5,MFI-Cu,,Cu,,,2.5532e-08,m2/s,573.0,K,,,,,,,Molecular Dynamics,,Computational,MD
S0301010424000855,10.1016/j.chemphys.2024.112256,hydrogen chloride,3.3,7.4,,Cu/Y,FAU-CuY,,Cu,,,5.7993e-08,m2/s,573.0,K,,,,,,,Molecular Dynamics,,Computational,MD
S0301010424000855,10.1016/j.chemphys.2024.112256,hydrogen chloride,3.3,6.6,,Cu/Beta,BEA-Cu,,Cu,,,3.0247e-08,m2/s,573.0,K,,,,,,,Molecular Dynamics,,Computational,MD
S0301010424000855,10.1016/j.chemphys.2024.112256,dioxygen,3.46,4.7,,Cu/ZSM-5,MFI-Cu,,Cu,,,2.9624e-08,m2/s,573.0,K,,,,,,,Molecular Dynamics,,Computational,MD
S0301010424000855,10.1016/j.chemphys.2024.112256,dioxygen,3.46,7.4,,Cu/Y,FAU-CuY,,Cu,,,1.32298e-07,m2/s,573.0,K,,,,,,,Molecular Dynamics,,Computational,MD
S0301010424000855,10.1016/j.chemphys.2024.112256,dioxygen,3.46,6.6,,Cu/Beta,BEA-Cu,,Cu,,,7.2636e-08,m2/s,573.0,K,,,,,,,Molecular Dynamics,,Computational,MD
S0301010424002398,10.1016/j.chemphys.2024.112410,hydrogen chloride,3.3,7.4,,Cu/Y,FAU-CuY,,Cu,12.0,wt%,2.2233e-08,m2/s,373.0,K,,,,,,,Molecular Dynamics,,Computational,MD
S0301010424002398,10.1016/j.chemphys.2024.112410,hydrogen chloride,3.3,7.4,,Sr-Cu/Y,FAU-Sr-Cu-Y,,Sr,1.5,wt%,3.41e-10,m2/s,373.0,K,,,,,,,Molecular Dynamics,,Computational,MD
S0301010424002398,10.1016/j.chemphys.2024.112410,dioxygen,3.46,7.4,,Cu/Y,FAU-CuY,,Cu,12.0,wt%,3.0355e-08,m2/s,373.0,K,,,,,,,Molecular Dynamics,,Computational,MD
S0301010424002398,10.1016/j.chemphys.2024.112410,dioxygen,3.46,7.4,,Sr-Cu/Y,FAU-Sr-Cu-Y,,Sr,1.5,wt%,8.0444e-08,m2/s,373.0,K,,,,,,,Molecular Dynamics,,Computational,MD
S0301010424002398,10.1016/j.chemphys.2024.112410,hydrogen chloride,3.3,7.4,,Cu/Y,FAU-CuY,,Cu,12.0,wt%,5.7993e-08,m2/s,573.0,K,,,,,,,Molecular Dynamics,,Computational,MD
S0301010424002398,10.1016/j.chemphys.2024.112410,hydrogen chloride,3.3,7.4,,Sr-Cu/Y,FAU-Sr-Cu-Y,,Sr,1.5,wt%,1.669e-09,m2/s,573.0,K,,,,,,,Molecular Dynamics,,Computational,MD
S0301010424002398,10.1016/j.chemphys.2024.112410,dioxygen,3.46,7.4,,Cu/Y,FAU-CuY,,Cu,12.0,wt%,1.32298e-07,m2/s,573.0,K,,,,,,,Molecular Dynamics,,Computational,MD
S0301010424002398,10.1016/j.chemphys.2024.112410,dioxygen,3.46,7.4,,Sr-Cu/Y,FAU-Sr-Cu-Y,,Sr,1.5,wt%,8.1018e-08,m2/s,573.0,K,,,,,,,Molecular Dynamics,,Computational,MD
S0301010499003924,10.1016/S0301-0104(99)00392-4,methane,3.8,4.1,,LTA,LTA,,,,,2.41e-09,m2/s,,,,,1,molecules/cavity,,,Molecular Dynamics,sigma_CH4-O: 3.5 A; I: 1; f: 10; lattice: flexible; run: 1,Computational,MD
S0301010499003924,10.1016/S0301-0104(99)00392-4,methane,3.8,4.1,,LTA,LTA,,,,,1.7e-09,m2/s,,,,,1,molecules/cavity,,,Molecular Dynamics,sigma_CH4-O: 3.5 A; I: 1; f: 10; lattice: flexible; run: 2,Computational,MD
S0301010499003924,10.1016/S0301-0104(99)00392-4,methane,3.8,4.1,,LTA,LTA,,,,,1.59e-08,m2/s,,,,,1,molecules/cavity,,,Molecular Dynamics,sigma_CH4-O: 3.5 A; I: 1; f: 10; lattice: flexible; run: 3,Computational,MD
S0301010499003924,10.1016/S0301-0104(99)00392-4,methane,3.8,4.1,,LTA,LTA,,,,,1.78e-09,m2/s,,,,,1,molecules/cavity,,,Molecular Dynamics,sigma_CH4-O: 3.5 A; I: 1; f: 10; lattice: flexible; run: 4,Computational,MD
S0301010499003924,10.1016/S0301-0104(99)00392-4,methane,3.8,4.1,,LTA,LTA,,,,,4e-09,m2/s,,,,,1,molecules/cavity,,,Molecular Dynamics,sigma_CH4-O: 3.5 A; I: 1; f: 10; lattice: flexible; run: 5,Computational,MD
S0301010499003924,10.1016/S0301-0104(99)00392-4,methane,3.8,4.1,,LTA,LTA,,,,,5.16e-09,m2/s,,,,,1,molecules/cavity,,,Molecular Dynamics,sigma_CH4-O: 3.5 A; I: 1; f: 10; lattice: flexible; type: average,Computational,MD
S030438940500405X,10.1016/j.jhazmat.2005.07.021,zinc(2+),,4.1,,zeolite A,LTA-Na,0.82,,,,1.83e-12,m2/s,298.0,K,500,mol/L,,,,,Batch adsorption kinetics (Helfferich model),,Experimental,Uptake/Release
S030438940500405X,10.1016/j.jhazmat.2005.07.021,zinc(2+),,4.1,,zeolite A,LTA-Na,0.82,,,,2.34e-12,m2/s,313.0,K,500,mol/L,,,,,Batch adsorption kinetics (Helfferich model),,Experimental,Uptake/Release
S030438940500405X,10.1016/j.jhazmat.2005.07.021,zinc(2+),,4.1,,zeolite A,LTA-Na,0.82,,,,3.05e-12,m2/s,333.0,K,500,mol/L,,,,,Batch adsorption kinetics (Helfferich model),,Experimental,Uptake/Release
S030438940500405X,10.1016/j.jhazmat.2005.07.021,cadmium(2+),,4.1,,zeolite A,LTA-Na,0.82,,,,3.35e-12,m2/s,298.0,K,500,mol/L,,,,,Batch adsorption kinetics (Helfferich model),,Experimental,Uptake/Release
S030438940500405X,10.1016/j.jhazmat.2005.07.021,cadmium(2+),,4.1,,zeolite A,LTA-Na,0.82,,,,4.18e-12,m2/s,313.0,K,500,mol/L,,,,,Batch adsorption kinetics (Helfferich model),,Experimental,Uptake/Release
S030438940500405X,10.1016/j.jhazmat.2005.07.021,cadmium(2+),,4.1,,zeolite A,LTA-Na,0.82,,,,5e-12,m2/s,333.0,K,500,mol/L,,,,,Batch adsorption kinetics (Helfferich model),,Experimental,Uptake/Release
S0304389405007594,10.1016/j.jhazmat.2005.11.050,2-methoxy-2-methylpropane,6.2,6.5,,mordenite (CBV 90A),MOR,90,,,,2e-17,m2/s,293.0,K,,,,,,,batch kinetic adsorption (micropore diffusion model),water_matrix: deionized water,Experimental,Uptake/Release
S0304389405007594,10.1016/j.jhazmat.2005.11.050,2-methoxy-2-methylpropane,6.2,6.5,,mordenite (CBV 90A),MOR,90,,,,2e-18,m2/s,293.0,K,,,,,,,batch kinetic adsorption (micropore diffusion model),water_matrix: STL groundwater,Experimental,Uptake/Release
S0304389405007594,10.1016/j.jhazmat.2005.11.050,2-methoxy-2-methylpropane,6.2,6.5,,mordenite (CBV 90A),MOR,90,,,,6e-18,m2/s,293.0,K,,,,,,,batch kinetic adsorption (micropore diffusion model),water_matrix: FS surface water,Experimental,Uptake/Release
S030438940700845X,10.1016/j.jhazmat.2007.06.009,caesium(1+),,4.1,,zeolite A,LTA-Na,,,,,6.45e-12,m2/s,298.0,K,100,mol/L,69,mg/g,,,Batch uptake (Boyd model),,Experimental,Uptake/Release
S030438940700845X,10.1016/j.jhazmat.2007.06.009,caesium(1+),,4.1,,zeolite A,LTA-Na,,,,,7.21e-12,m2/s,313.0,K,100,mol/L,71.7,mg/g,,,Batch uptake (Boyd model),,Experimental,Uptake/Release
S030438940700845X,10.1016/j.jhazmat.2007.06.009,caesium(1+),,4.1,,zeolite A,LTA-Na,,,,,9.44e-12,m2/s,333.0,K,100,mol/L,73.8,mg/g,,,Batch uptake (Boyd model),,Experimental,Uptake/Release
S030438940700845X,10.1016/j.jhazmat.2007.06.009,strontium(2+),,4.1,,zeolite A,LTA-Na,,,,,6.5e-12,m2/s,298.0,K,100,mol/L,90.7,mg/g,,,Batch uptake (Boyd model),,Experimental,Uptake/Release
S030438940700845X,10.1016/j.jhazmat.2007.06.009,strontium(2+),,4.1,,zeolite A,LTA-Na,,,,,8.13e-12,m2/s,313.0,K,100,mol/L,93.8,mg/g,,,Batch uptake (Boyd model),,Experimental,Uptake/Release
S030438940700845X,10.1016/j.jhazmat.2007.06.009,strontium(2+),,4.1,,zeolite A,LTA-Na,,,,,1.13e-11,m2/s,333.0,K,100,mol/L,97.3,mg/g,,,Batch uptake (Boyd model),,Experimental,Uptake/Release
S0304389407016019,10.1016/j.jhazmat.2007.10.115,caesium(1+),,7.4,,NaA-X zeolite blend,FAU,,,,,2.24e-12,m2/s,298.0,K,50,mol/L,31.9,mg/g,,,Homogeneous Particle Diffusion Model (Batch Adsorption),,Experimental,Uptake/Release
S0304389407016019,10.1016/j.jhazmat.2007.10.115,caesium(1+),,7.4,,NaA-X zeolite blend,FAU,,,,,2.42e-12,m2/s,313.0,K,50,mol/L,35,mg/g,,,Homogeneous Particle Diffusion Model (Batch Adsorption),,Experimental,Uptake/Release
S0304389407016019,10.1016/j.jhazmat.2007.10.115,caesium(1+),,7.4,,NaA-X zeolite blend,FAU,,,,,2.6e-12,m2/s,333.0,K,50,mol/L,37.8,mg/g,,,Homogeneous Particle Diffusion Model (Batch Adsorption),,Experimental,Uptake/Release
S0304389409014319,10.1016/j.jhazmat.2009.08.132,zinc(2+),,4.1,,NaA,LTA-Na,1.2,,,,1.22e-15,m2/s,298.0,K,100,mol/L,,,,,batch ion exchange kinetics,diffusion_type: initial; solid_liquid_ratio: 2.5,Experimental,Uptake/Release
S0304389409014319,10.1016/j.jhazmat.2009.08.132,zinc(2+),,4.1,,NaA,LTA-Na,1.2,,,,1.11e-15,m2/s,298.0,K,100,mol/L,,,,,batch ion exchange kinetics,diffusion_type: initial; solid_liquid_ratio: 2,Experimental,Uptake/Release
S0304389409014319,10.1016/j.jhazmat.2009.08.132,zinc(2+),,4.1,,NaA,LTA-Na,1.2,,,,1.04e-15,m2/s,298.0,K,100,mol/L,,,,,batch ion exchange kinetics,diffusion_type: initial; solid_liquid_ratio: 1.5,Experimental,Uptake/Release
S0304389409014319,10.1016/j.jhazmat.2009.08.132,zinc(2+),,4.1,,NaA,LTA-Na,1.2,,,,9.5e-16,m2/s,298.0,K,100,mol/L,,,,,batch ion exchange kinetics,diffusion_type: initial; solid_liquid_ratio: 1,Experimental,Uptake/Release
S0304389409014319,10.1016/j.jhazmat.2009.08.132,zinc(2+),,4.1,,NaA,LTA-Na,1.2,,,,8.95e-16,m2/s,298.0,K,100,mol/L,,,,,batch ion exchange kinetics,diffusion_type: initial; solid_liquid_ratio: 0.5,Experimental,Uptake/Release
S0304389409014319,10.1016/j.jhazmat.2009.08.132,zinc(2+),,7.4,,NaX,FAU-NaX,3.2,,,,8.72e-16,m2/s,298.0,K,100,mol/L,,,,,batch ion exchange kinetics,diffusion_type: initial; solid_liquid_ratio: 2.5,Experimental,Uptake/Release
S0304389409014319,10.1016/j.jhazmat.2009.08.132,zinc(2+),,7.4,,NaX,FAU-NaX,3.2,,,,7.81e-16,m2/s,298.0,K,100,mol/L,,,,,batch ion exchange kinetics,diffusion_type: initial; solid_liquid_ratio: 2,Experimental,Uptake/Release
S0304389409014319,10.1016/j.jhazmat.2009.08.132,zinc(2+),,7.4,,NaX,FAU-NaX,3.2,,,,6.56e-16,m2/s,298.0,K,100,mol/L,,,,,batch ion exchange kinetics,diffusion_type: initial; solid_liquid_ratio: 1.5,Experimental,Uptake/Release
S0304389409014319,10.1016/j.jhazmat.2009.08.132,zinc(2+),,7.4,,NaX,FAU-NaX,3.2,,,,5.9e-16,m2/s,298.0,K,100,mol/L,,,,,batch ion exchange kinetics,diffusion_type: initial; solid_liquid_ratio: 1,Experimental,Uptake/Release
S0304389409014319,10.1016/j.jhazmat.2009.08.132,zinc(2+),,7.4,,NaX,FAU-NaX,3.2,,,,5.37e-16,m2/s,298.0,K,100,mol/L,,,,,batch ion exchange kinetics,diffusion_type: initial; solid_liquid_ratio: 0.5,Experimental,Uptake/Release
S0304389409014319,10.1016/j.jhazmat.2009.08.132,zinc(2+),,4.1,,NaA,LTA-Na,1.2,,,,9.55e-16,m2/s,298.0,K,100,mol/L,,,,,batch ion exchange kinetics,diffusion_type: initial; solid_liquid_ratio: 2.5,Experimental,Uptake/Release
S0304389409014319,10.1016/j.jhazmat.2009.08.132,zinc(2+),,4.1,,NaA,LTA-Na,1.2,,,,1.05e-15,m2/s,303.0,K,100,mol/L,,,,,batch ion exchange kinetics,diffusion_type: initial; solid_liquid_ratio: 2.5,Experimental,Uptake/Release
S0304389409014319,10.1016/j.jhazmat.2009.08.132,zinc(2+),,4.1,,NaA,LTA-Na,1.2,,,,1.16e-15,m2/s,313.0,K,100,mol/L,,,,,batch ion exchange kinetics,diffusion_type: initial; solid_liquid_ratio: 2.5,Experimental,Uptake/Release
S0304389409014319,10.1016/j.jhazmat.2009.08.132,zinc(2+),,4.1,,NaA,LTA-Na,1.2,,,,1.21e-15,m2/s,323.0,K,100,mol/L,,,,,batch ion exchange kinetics,diffusion_type: initial; solid_liquid_ratio: 2.5,Experimental,Uptake/Release
S0304389409014319,10.1016/j.jhazmat.2009.08.132,zinc(2+),,7.4,,NaX,FAU-NaX,3.2,,,,6.53e-16,m2/s,298.0,K,100,mol/L,,,,,batch ion exchange kinetics,diffusion_type: initial; solid_liquid_ratio: 2.5,Experimental,Uptake/Release
S0304389409014319,10.1016/j.jhazmat.2009.08.132,zinc(2+),,7.4,,NaX,FAU-NaX,3.2,,,,7.45e-16,m2/s,303.0,K,100,mol/L,,,,,batch ion exchange kinetics,diffusion_type: initial; solid_liquid_ratio: 2.5,Experimental,Uptake/Release
S0304389409014319,10.1016/j.jhazmat.2009.08.132,zinc(2+),,7.4,,NaX,FAU-NaX,3.2,,,,8e-16,m2/s,313.0,K,100,mol/L,,,,,batch ion exchange kinetics,diffusion_type: initial; solid_liquid_ratio: 2.5,Experimental,Uptake/Release
S0304389409014319,10.1016/j.jhazmat.2009.08.132,zinc(2+),,7.4,,NaX,FAU-NaX,3.2,,,,8.21e-16,m2/s,323.0,K,100,mol/L,,,,,batch ion exchange kinetics,diffusion_type: initial; solid_liquid_ratio: 2.5,Experimental,Uptake/Release
S0304389409014319,10.1016/j.jhazmat.2009.08.132,zinc(2+),,4.1,,NaA,LTA-Na,1.2,,,,1.25e-15,m2/s,298.0,K,100,mol/L,,,,,batch ion exchange kinetics,diffusion_type: initial; solid_liquid_ratio: 2.5,Experimental,Uptake/Release
S0304389409014319,10.1016/j.jhazmat.2009.08.132,zinc(2+),,4.1,,NaA,LTA-Na,1.2,,,,1.11e-15,m2/s,298.0,K,150,mol/L,,,,,batch ion exchange kinetics,diffusion_type: initial; solid_liquid_ratio: 2.5,Experimental,Uptake/Release
S0304389409014319,10.1016/j.jhazmat.2009.08.132,zinc(2+),,4.1,,NaA,LTA-Na,1.2,,,,9.37e-16,m2/s,298.0,K,200,mol/L,,,,,batch ion exchange kinetics,diffusion_type: initial; solid_liquid_ratio: 2.5,Experimental,Uptake/Release
S0304389409014319,10.1016/j.jhazmat.2009.08.132,zinc(2+),,4.1,,NaA,LTA-Na,1.2,,,,7.03e-16,m2/s,298.0,K,250,mol/L,,,,,batch ion exchange kinetics,diffusion_type: initial; solid_liquid_ratio: 2.5,Experimental,Uptake/Release
S0304389409014319,10.1016/j.jhazmat.2009.08.132,zinc(2+),,4.1,,NaA,LTA-Na,1.2,,,,6.94e-16,m2/s,298.0,K,300,mol/L,,,,,batch ion exchange kinetics,diffusion_type: initial; solid_liquid_ratio: 2.5,Experimental,Uptake/Release
S0304389409014319,10.1016/j.jhazmat.2009.08.132,zinc(2+),,7.4,,NaX,FAU-NaX,3.2,,,,8.55e-16,m2/s,298.0,K,100,mol/L,,,,,batch ion exchange kinetics,diffusion_type: initial; solid_liquid_ratio: 2.5,Experimental,Uptake/Release
S0304389409014319,10.1016/j.jhazmat.2009.08.132,zinc(2+),,7.4,,NaX,FAU-NaX,3.2,,,,7.76e-16,m2/s,298.0,K,150,mol/L,,,,,batch ion exchange kinetics,diffusion_type: initial; solid_liquid_ratio: 2.5,Experimental,Uptake/Release
S0304389409014319,10.1016/j.jhazmat.2009.08.132,zinc(2+),,7.4,,NaX,FAU-NaX,3.2,,,,6.64e-16,m2/s,298.0,K,200,mol/L,,,,,batch ion exchange kinetics,diffusion_type: initial; solid_liquid_ratio: 2.5,Experimental,Uptake/Release
S0304389409014319,10.1016/j.jhazmat.2009.08.132,zinc(2+),,7.4,,NaX,FAU-NaX,3.2,,,,5.99e-16,m2/s,298.0,K,250,mol/L,,,,,batch ion exchange kinetics,diffusion_type: initial; solid_liquid_ratio: 2.5,Experimental,Uptake/Release
S0304389409014319,10.1016/j.jhazmat.2009.08.132,zinc(2+),,7.4,,NaX,FAU-NaX,3.2,,,,5.05e-16,m2/s,298.0,K,300,mol/L,,,,,batch ion exchange kinetics,diffusion_type: initial; solid_liquid_ratio: 2.5,Experimental,Uptake/Release
S0304389409014319,10.1016/j.jhazmat.2009.08.132,zinc(2+),,4.1,,NaA,LTA-Na,1.2,,,,4.27e-15,m2/s,298.0,K,100,mol/L,,,,,batch ion exchange kinetics,diffusion_type: final; solid_liquid_ratio: 2.5,Experimental,Uptake/Release
S0304389409014319,10.1016/j.jhazmat.2009.08.132,zinc(2+),,4.1,,NaA,LTA-Na,1.2,,,,4.15e-15,m2/s,298.0,K,100,mol/L,,,,,batch ion exchange kinetics,diffusion_type: final; solid_liquid_ratio: 2,Experimental,Uptake/Release
S0304389409014319,10.1016/j.jhazmat.2009.08.132,zinc(2+),,4.1,,NaA,LTA-Na,1.2,,,,4.08e-15,m2/s,298.0,K,100,mol/L,,,,,batch ion exchange kinetics,diffusion_type: final; solid_liquid_ratio: 1.5,Experimental,Uptake/Release
S0304389409014319,10.1016/j.jhazmat.2009.08.132,zinc(2+),,4.1,,NaA,LTA-Na,1.2,,,,3.93e-15,m2/s,298.0,K,100,mol/L,,,,,batch ion exchange kinetics,diffusion_type: final; solid_liquid_ratio: 1,Experimental,Uptake/Release
S0304389409014319,10.1016/j.jhazmat.2009.08.132,zinc(2+),,4.1,,NaA,LTA-Na,1.2,,,,3.84e-15,m2/s,298.0,K,100,mol/L,,,,,batch ion exchange kinetics,diffusion_type: final; solid_liquid_ratio: 0.5,Experimental,Uptake/Release
S0304389409014319,10.1016/j.jhazmat.2009.08.132,zinc(2+),,7.4,,NaX,FAU-NaX,3.2,,,,2.15e-15,m2/s,298.0,K,100,mol/L,,,,,batch ion exchange kinetics,diffusion_type: final; solid_liquid_ratio: 2.5,Experimental,Uptake/Release
S0304389409014319,10.1016/j.jhazmat.2009.08.132,zinc(2+),,7.4,,NaX,FAU-NaX,3.2,,,,2.09e-15,m2/s,298.0,K,100,mol/L,,,,,batch ion exchange kinetics,diffusion_type: final; solid_liquid_ratio: 2,Experimental,Uptake/Release
S0304389409014319,10.1016/j.jhazmat.2009.08.132,zinc(2+),,7.4,,NaX,FAU-NaX,3.2,,,,1.97e-15,m2/s,298.0,K,100,mol/L,,,,,batch ion exchange kinetics,diffusion_type: final; solid_liquid_ratio: 1.5,Experimental,Uptake/Release
S0304389409014319,10.1016/j.jhazmat.2009.08.132,zinc(2+),,7.4,,NaX,FAU-NaX,3.2,,,,1.91e-15,m2/s,298.0,K,100,mol/L,,,,,batch ion exchange kinetics,diffusion_type: final; solid_liquid_ratio: 1,Experimental,Uptake/Release
S0304389409014319,10.1016/j.jhazmat.2009.08.132,zinc(2+),,7.4,,NaX,FAU-NaX,3.2,,,,1.87e-15,m2/s,298.0,K,100,mol/L,,,,,batch ion exchange kinetics,diffusion_type: final; solid_liquid_ratio: 0.5,Experimental,Uptake/Release
S0304389409014319,10.1016/j.jhazmat.2009.08.132,zinc(2+),,4.1,,NaA,LTA-Na,1.2,,,,3.95e-15,m2/s,298.0,K,100,mol/L,,,,,batch ion exchange kinetics,diffusion_type: final; solid_liquid_ratio: 2.5,Experimental,Uptake/Release
S0304389409014319,10.1016/j.jhazmat.2009.08.132,zinc(2+),,4.1,,NaA,LTA-Na,1.2,,,,4.02e-15,m2/s,303.0,K,100,mol/L,,,,,batch ion exchange kinetics,diffusion_type: final; solid_liquid_ratio: 2.5,Experimental,Uptake/Release
S0304389409014319,10.1016/j.jhazmat.2009.08.132,zinc(2+),,4.1,,NaA,LTA-Na,1.2,,,,4.12e-15,m2/s,313.0,K,100,mol/L,,,,,batch ion exchange kinetics,diffusion_type: final; solid_liquid_ratio: 2.5,Experimental,Uptake/Release
S0304389409014319,10.1016/j.jhazmat.2009.08.132,zinc(2+),,4.1,,NaA,LTA-Na,1.2,,,,4.21e-15,m2/s,323.0,K,100,mol/L,,,,,batch ion exchange kinetics,diffusion_type: final; solid_liquid_ratio: 2.5,Experimental,Uptake/Release
S0304389409014319,10.1016/j.jhazmat.2009.08.132,zinc(2+),,7.4,,NaX,FAU-NaX,3.2,,,,1.73e-15,m2/s,298.0,K,100,mol/L,,,,,batch ion exchange kinetics,diffusion_type: final; solid_liquid_ratio: 2.5,Experimental,Uptake/Release
S0304389409014319,10.1016/j.jhazmat.2009.08.132,zinc(2+),,7.4,,NaX,FAU-NaX,3.2,,,,1.89e-15,m2/s,303.0,K,100,mol/L,,,,,batch ion exchange kinetics,diffusion_type: final; solid_liquid_ratio: 2.5,Experimental,Uptake/Release
S0304389409014319,10.1016/j.jhazmat.2009.08.132,zinc(2+),,7.4,,NaX,FAU-NaX,3.2,,,,2.04e-15,m2/s,313.0,K,100,mol/L,,,,,batch ion exchange kinetics,diffusion_type: final; solid_liquid_ratio: 2.5,Experimental,Uptake/Release
S0304389409014319,10.1016/j.jhazmat.2009.08.132,zinc(2+),,7.4,,NaX,FAU-NaX,3.2,,,,2.21e-15,m2/s,323.0,K,100,mol/L,,,,,batch ion exchange kinetics,diffusion_type: final; solid_liquid_ratio: 2.5,Experimental,Uptake/Release
S0304389409014319,10.1016/j.jhazmat.2009.08.132,zinc(2+),,4.1,,NaA,LTA-Na,1.2,,,,4.21e-15,m2/s,298.0,K,100,mol/L,,,,,batch ion exchange kinetics,diffusion_type: final; solid_liquid_ratio: 2.5,Experimental,Uptake/Release
S0304389409014319,10.1016/j.jhazmat.2009.08.132,zinc(2+),,4.1,,NaA,LTA-Na,1.2,,,,4.14e-15,m2/s,298.0,K,150,mol/L,,,,,batch ion exchange kinetics,diffusion_type: final; solid_liquid_ratio: 2.5,Experimental,Uptake/Release
S0304389409014319,10.1016/j.jhazmat.2009.08.132,zinc(2+),,4.1,,NaA,LTA-Na,1.2,,,,3.96e-15,m2/s,298.0,K,200,mol/L,,,,,batch ion exchange kinetics,diffusion_type: final; solid_liquid_ratio: 2.5,Experimental,Uptake/Release
S0304389409014319,10.1016/j.jhazmat.2009.08.132,zinc(2+),,4.1,,NaA,LTA-Na,1.2,,,,3.75e-15,m2/s,298.0,K,250,mol/L,,,,,batch ion exchange kinetics,diffusion_type: final; solid_liquid_ratio: 2.5,Experimental,Uptake/Release
S0304389409014319,10.1016/j.jhazmat.2009.08.132,zinc(2+),,4.1,,NaA,LTA-Na,1.2,,,,3.7e-15,m2/s,298.0,K,300,mol/L,,,,,batch ion exchange kinetics,diffusion_type: final; solid_liquid_ratio: 2.5,Experimental,Uptake/Release
S0304389409014319,10.1016/j.jhazmat.2009.08.132,zinc(2+),,7.4,,NaX,FAU-NaX,3.2,,,,2.16e-15,m2/s,298.0,K,100,mol/L,,,,,batch ion exchange kinetics,diffusion_type: final; solid_liquid_ratio: 2.5,Experimental,Uptake/Release
S0304389409014319,10.1016/j.jhazmat.2009.08.132,zinc(2+),,7.4,,NaX,FAU-NaX,3.2,,,,2.11e-15,m2/s,298.0,K,150,mol/L,,,,,batch ion exchange kinetics,diffusion_type: final; solid_liquid_ratio: 2.5,Experimental,Uptake/Release
S0304389409014319,10.1016/j.jhazmat.2009.08.132,zinc(2+),,7.4,,NaX,FAU-NaX,3.2,,,,1.95e-15,m2/s,298.0,K,200,mol/L,,,,,batch ion exchange kinetics,diffusion_type: final; solid_liquid_ratio: 2.5,Experimental,Uptake/Release
S0304389409014319,10.1016/j.jhazmat.2009.08.132,zinc(2+),,7.4,,NaX,FAU-NaX,3.2,,,,1.75e-15,m2/s,298.0,K,250,mol/L,,,,,batch ion exchange kinetics,diffusion_type: final; solid_liquid_ratio: 2.5,Experimental,Uptake/Release
S0304389409014319,10.1016/j.jhazmat.2009.08.132,zinc(2+),,7.4,,NaX,FAU-NaX,3.2,,,,1.62e-15,m2/s,298.0,K,300,mol/L,,,,,batch ion exchange kinetics,diffusion_type: final; solid_liquid_ratio: 2.5,Experimental,Uptake/Release
S0304389410010903,10.1016/j.jhazmat.2010.08.074,cadmium(2+),,7.4,,CaY,FAU-CaY,2.6,,,,4.2e-13,m2/s,295.0,K,,,,,,,Isotopic exchange and diffusion modeling,coefficient: D,Experimental,Uptake/Release
S0304389410010903,10.1016/j.jhazmat.2010.08.074,cadmium(2+),,7.4,,CaY,FAU-CaY,2.6,,,,2.5e-12,m2/s,295.0,K,,,,,,,Isotopic exchange and diffusion modeling,coefficient: D1,Experimental,Uptake/Release
S0304389410010903,10.1016/j.jhazmat.2010.08.074,cadmium(2+),,3.1,,CaCpt,HEU,4.8,,,,5.7e-12,m2/s,295.0,K,,,,,,,Isotopic exchange and diffusion modeling,coefficient: D,Experimental,Uptake/Release
S0304389410010903,10.1016/j.jhazmat.2010.08.074,cadmium(2+),,3.1,,CaCpt,HEU,4.8,,,,5.2e-11,m2/s,295.0,K,,,,,,,Isotopic exchange and diffusion modeling,coefficient: D1,Experimental,Uptake/Release
S0304389418300074,10.1016/j.jhazmat.2018.01.007,2-methoxy-2-methylpropane,6.2,4.7,,ZSM-5,MFI-H,234.5,,,,4.29e-16,m2/s,,,100,mol/L,,,,,Batch adsorption kinetics modeling,diffusion_type: pore,Experimental,Uptake/Release
S0304389418300074,10.1016/j.jhazmat.2018.01.007,2-methoxy-2-methylpropane,6.2,4.7,,ZSM-5,MFI-H,234.5,,,,1.14e-16,m2/s,,,150,mol/L,,,,,Batch adsorption kinetics modeling,diffusion_type: pore,Experimental,Uptake/Release
S0304389418300074,10.1016/j.jhazmat.2018.01.007,2-methoxy-2-methylpropane,6.2,4.7,,ZSM-5,MFI-H,234.5,,,,8.97e-17,m2/s,,,300,mol/L,,,,,Batch adsorption kinetics modeling,diffusion_type: pore,Experimental,Uptake/Release
S0304389418300074,10.1016/j.jhazmat.2018.01.007,2-methoxy-2-methylpropane,6.2,4.7,,ZSM-5,MFI-H,234.5,,,,7.62e-17,m2/s,,,600,mol/L,,,,,Batch adsorption kinetics modeling,diffusion_type: pore,Experimental,Uptake/Release
S0304389418300074,10.1016/j.jhazmat.2018.01.007,2-methoxy-2-methylpropane,6.2,4.7,,ZSM-5,MFI-H,234.5,,,,2.57e-17,m2/s,,,100,mol/L,,,,,Batch adsorption kinetics modeling,diffusion_type: surface,Experimental,Uptake/Release
S0304389418300074,10.1016/j.jhazmat.2018.01.007,2-methoxy-2-methylpropane,6.2,4.7,,ZSM-5,MFI-H,234.5,,,,3.13e-17,m2/s,,,150,mol/L,,,,,Batch adsorption kinetics modeling,diffusion_type: surface,Experimental,Uptake/Release
