Repository: leipeng66666/zeolite-diffusion-agent

# Zeolite Diffusion Data Extraction

A two-module pipeline for acquiring scientific papers from major publishers and extracting structured diffusion coefficient data from zeolite research.

## Project Structure

```
├── literature-acquisition/       # Paper download tools
│   ├── wiley/                    #   Wiley Online Library downloader
│   ├── elsevier/                 #   Elsevier / ScienceDirect downloader
│   └── springer/                 #   Springer Link downloader
├── literature-extraction/        # Data extraction pipeline
│   ├── agent.py                  #   Main orchestrator
│   ├── value.py                  #   Stage 1: diffusion value extraction

File: consolidated_cleand.csv (part 6 of 17)
filename,doi,guest_molecule,KD_A,PLD_A,guest_composition,zeolite_name,std_zeolite_name,si_al_ratio,modified_ion,loading_value,loading_unit,diffusion_coefficient_value,diffusion_coefficient_unit,temperature_value,temperature_unit,concentration_value,concentration_unit,adsorption_loading_value,adsorption_loading_unit,pressure_value,pressure_unit,experimental_method,distinguishing_variable,method_type,method_category
S0304389418300074,10.1016/j.jhazmat.2018.01.007,2-methoxy-2-methylpropane,6.2,4.7,,ZSM-5,MFI-H,234.5,,,,6.49e-17,m2/s,,,300,mol/L,,,,,Batch adsorption kinetics modeling,diffusion_type: surface,Experimental,Uptake/Release
S0304389418300074,10.1016/j.jhazmat.2018.01.007,2-methoxy-2-methylpropane,6.2,4.7,,ZSM-5,MFI-H,234.5,,,,7.58e-17,m2/s,,,600,mol/L,,,,,Batch adsorption kinetics modeling,diffusion_type: surface,Experimental,Uptake/Release
S0304389419300147,10.1016/j.jhazmat.2019.01.014,toluene,5.85,4.7,,Pt@PZN-2,MFI,53,Pt,0.45,wt%,2.1e-15,m2/s,303.0,K,,,,,0.001,bar,Gravimetric uptake (IGA),,Experimental,Uptake/Release
S0304389419300147,10.1016/j.jhazmat.2019.01.014,toluene,5.85,4.7,,Pt/ZN-2,MFI,52,Pt,0.46,wt%,1.17e-15,m2/s,303.0,K,,,,,0.001,bar,Gravimetric uptake (IGA),,Experimental,Uptake/Release
S0304389419300147,10.1016/j.jhazmat.2019.01.014,toluene,5.85,4.7,,Pt/CZ-500,MFI,48,Pt,0.43,wt%,3.16e-18,m2/s,303.0,K,,,,,0.001,bar,Gravimetric uptake (IGA),,Experimental,Uptake/Release
S0304389419300147,10.1016/j.jhazmat.2019.01.014,toluene,5.85,4.7,,Pt@PZN-2,MFI,53,Pt,0.45,wt%,1.55e-15,m2/s,303.0,K,,,,,0.0005,bar,Gravimetric uptake (IGA),,Experimental,Uptake/Release
S0304389419300147,10.1016/j.jhazmat.2019.01.014,toluene,5.85,4.7,,Pt/ZN-2,MFI,52,Pt,0.46,wt%,1.45e-15,m2/s,303.0,K,,,,,0.0005,bar,Gravimetric uptake (IGA),,Experimental,Uptake/Release
S0304389419300147,10.1016/j.jhazmat.2019.01.014,toluene,5.85,4.7,,Pt/CZ-500,MFI,48,Pt,0.43,wt%,4.18e-18,m2/s,303.0,K,,,,,0.0005,bar,Gravimetric uptake (IGA),,Experimental,Uptake/Release
S0306261904001199,10.1016/j.apenergy.2004.07.010,carbon dioxide,3.3,7.4,,13X,FAU-NaX,,,,,9.01e-10,m2/s,303.0,K,,,,,,,volumetric sorption rate method (inverse analysis of uptake curves),number_of_particles: 30,Experimental,Uptake/Release
S0306261904001199,10.1016/j.apenergy.2004.07.010,carbon dioxide,3.3,7.4,,13X,FAU-NaX,,,,,1.04e-09,m2/s,303.0,K,,,,,,,volumetric sorption rate method (inverse analysis of uptake curves),number_of_particles: 35,Experimental,Uptake/Release
S0306261904001199,10.1016/j.apenergy.2004.07.010,carbon dioxide,3.3,7.4,,13X,FAU-NaX,,,,,7.8e-10,m2/s,303.0,K,,,,,,,volumetric sorption rate method (inverse analysis of uptake curves),number_of_particles: 40,Experimental,Uptake/Release
S0306261904001199,10.1016/j.apenergy.2004.07.010,carbon dioxide,3.3,7.4,,13X,FAU-NaX,,,,,8.12e-10,m2/s,303.0,K,,,,,,,volumetric sorption rate method (inverse analysis of uptake curves),number_of_particles: 45,Experimental,Uptake/Release
S0306261904001199,10.1016/j.apenergy.2004.07.010,carbon dioxide,3.3,7.4,,13X,FAU-NaX,,,,,1.44e-09,m2/s,323.0,K,,,,,,,volumetric sorption rate method (inverse analysis of uptake curves),number_of_particles: 30,Experimental,Uptake/Release
S0306261904001199,10.1016/j.apenergy.2004.07.010,carbon dioxide,3.3,7.4,,13X,FAU-NaX,,,,,1.41e-09,m2/s,323.0,K,,,,,,,volumetric sorption rate method (inverse analysis of uptake curves),number_of_particles: 35,Experimental,Uptake/Release
S0306261904001199,10.1016/j.apenergy.2004.07.010,carbon dioxide,3.3,7.4,,13X,FAU-NaX,,,,,1.08e-09,m2/s,323.0,K,,,,,,,volumetric sorption rate method (inverse analysis of uptake curves),number_of_particles: 40,Experimental,Uptake/Release
S0306261904001199,10.1016/j.apenergy.2004.07.010,carbon dioxide,3.3,7.4,,13X,FAU-NaX,,,,,1.12e-09,m2/s,323.0,K,,,,,,,volumetric sorption rate method (inverse analysis of uptake curves),number_of_particles: 45,Experimental,Uptake/Release
S0306261904001199,10.1016/j.apenergy.2004.07.010,carbon dioxide,3.3,7.4,,13X,FAU-NaX,,,,,1.89e-09,m2/s,343.0,K,,,,,,,volumetric sorption rate method (inverse analysis of uptake curves),number_of_particles: 30; replicate: 1,Experimental,Uptake/Release
S0306261904001199,10.1016/j.apenergy.2004.07.010,carbon dioxide,3.3,7.4,,13X,FAU-NaX,,,,,1.88e-09,m2/s,343.0,K,,,,,,,volumetric sorption rate method (inverse analysis of uptake curves),number_of_particles: 30; replicate: 2,Experimental,Uptake/Release
S0306261904001199,10.1016/j.apenergy.2004.07.010,carbon dioxide,3.3,7.4,,13X,FAU-NaX,,,,,1.82e-09,m2/s,343.0,K,,,,,,,volumetric sorption rate method (inverse analysis of uptake curves),number_of_particles: 35,Experimental,Uptake/Release
S0306261904001199,10.1016/j.apenergy.2004.07.010,carbon dioxide,3.3,7.4,,13X,FAU-NaX,,,,,1.96e-09,m2/s,343.0,K,,,,,,,volumetric sorption rate method (inverse analysis of uptake curves),number_of_particles: 40,Experimental,Uptake/Release
S0306261904001199,10.1016/j.apenergy.2004.07.010,carbon dioxide,3.3,7.4,,13X,FAU-NaX,,,,,1.63e-09,m2/s,343.0,K,,,,,,,volumetric sorption rate method (inverse analysis of uptake curves),number_of_particles: 45; replicate: 1,Experimental,Uptake/Release
S0306261904001199,10.1016/j.apenergy.2004.07.010,carbon dioxide,3.3,7.4,,13X,FAU-NaX,,,,,1.65e-09,m2/s,343.0,K,,,,,,,volumetric sorption rate method (inverse analysis of uptake curves),number_of_particles: 45; replicate: 2,Experimental,Uptake/Release
S0306261904001199,10.1016/j.apenergy.2004.07.010,carbon dioxide,3.3,7.4,,13X,FAU-NaX,,,,,1.61e-09,m2/s,343.0,K,,,,,,,volumetric sorption rate method (inverse analysis of uptake curves),number_of_particles: 45; replicate: 3,Experimental,Uptake/Release
S0306261904001199,10.1016/j.apenergy.2004.07.010,carbon dioxide,3.3,7.4,,13X,FAU-NaX,,,,,1.02e-06,m2/s,,,,,,,,,"volumetric sorption rate method (inverse analysis, derived from surface diffusion coefficients)",diffusion_type: pore diffusion coefficient (D_bp); note: mean value over all data,Experimental,Uptake/Release
S0306261904001199,10.1016/j.apenergy.2004.07.010,carbon dioxide,3.3,7.4,,13X,FAU-NaX,,,,,8.84e-10,m2/s,303.0,K,,,,,,,volumetric sorption rate method (inverse analysis of uptake curves),note: mean effective surface self-diffusion coefficient at this temperature,Experimental,Uptake/Release
S0306261904001199,10.1016/j.apenergy.2004.07.010,carbon dioxide,3.3,7.4,,13X,FAU-NaX,,,,,1.26e-09,m2/s,323.0,K,,,,,,,volumetric sorption rate method (inverse analysis of uptake curves),note: mean effective surface self-diffusion coefficient at this temperature,Experimental,Uptake/Release
S0306261904001199,10.1016/j.apenergy.2004.07.010,carbon dioxide,3.3,7.4,,13X,FAU-NaX,,,,,1.78e-09,m2/s,343.0,K,,,,,,,volumetric sorption rate method (inverse analysis of uptake curves),note: mean effective surface self-diffusion coefficient at this temperature,Experimental,Uptake/Release
S0306261904001199,10.1016/j.apenergy.2004.07.010,carbon dioxide,3.3,7.4,,13X,FAU-NaX,,,,,7.8e-10,m2/s,,,,,,,,,volumetric sorption rate method (inverse analysis of uptake curves),note: overall minimum of effective surface self-diffusion coefficients from conclusion,Experimental,Uptake/Release
S0306261904001199,10.1016/j.apenergy.2004.07.010,carbon dioxide,3.3,7.4,,13X,FAU-NaX,,,,,1.95e-09,m2/s,,,,,,,,,volumetric sorption rate method (inverse analysis of uptake curves),note: overall maximum of effective surface self-diffusion coefficients from conclusion,Experimental,Uptake/Release
S0306261904001199,10.1016/j.apenergy.2004.07.010,carbon dioxide,3.3,7.4,,13X,FAU-NaX,,,,,7.8e-10,m2/s,,,,,,,,,volumetric sorption rate method (inverse analysis of uptake curves),note: overall minimum of effective surface self-diffusion coefficients from conclusion; duplicate of another entry,Experimental,Uptake/Release
S0306261904001199,10.1016/j.apenergy.2004.07.010,carbon dioxide,3.3,7.4,,13X,FAU-NaX,,,,,1.95e-09,m2/s,,,,,,,,,volumetric sorption rate method (inverse analysis of uptake curves),note: overall maximum of effective surface self-diffusion coefficients from conclusion; duplicate of another entry,Experimental,Uptake/Release
S0306261913000263,10.1016/j.apenergy.2013.01.017,carbon dioxide,3.3,4.1,,nano-NaKA (17 atomic%),LTA-NaK,,K+,17.0,atomic%,3.06e-17,m2/s,303.0,K,,,,,0.133,bar,in situ IR spectroscopy,experimental_condition: 13.3 kPa CO2,Experimental,Microimaging
S0306261913000263,10.1016/j.apenergy.2013.01.017,carbon dioxide,3.3,4.1,,nano-NaKA (17 atomic%),LTA-NaK,,K+,17.0,atomic%,6e-06,m2/s,303.0,K,,,,,,,mercury intrusion porosimetry and Knudsen estimation,diffusion_type: Knudsen_macropore,Experimental,Other
S0306261913000263,10.1016/j.apenergy.2013.01.017,carbon dioxide,3.3,4.1,,nano-NaKA (17 atomic%),LTA-NaK,,K+,17.0,atomic%,1.56e-16,m2/s,273.0,K,,,,,,,in situ IR spectroscopy,experimental_condition: dosed 0.2 mmol/g CO2,Experimental,Microimaging
S0306261913000263,10.1016/j.apenergy.2013.01.017,carbon dioxide,3.3,4.1,,nano-NaKA (17 atomic%),LTA-NaK,,K+,17.0,atomic%,1.65e-16,m2/s,283.0,K,,,,,,,in situ IR spectroscopy,experimental_condition: dosed 0.2 mmol/g CO2,Experimental,Microimaging
S0306261913000263,10.1016/j.apenergy.2013.01.017,carbon dioxide,3.3,4.1,,nano-NaKA (17 atomic%),LTA-NaK,,K+,17.0,atomic%,1.73e-16,m2/s,293.0,K,,,,,,,in situ IR spectroscopy,experimental_condition: dosed 0.2 mmol/g CO2,Experimental,Microimaging
S0306261913000263,10.1016/j.apenergy.2013.01.017,carbon dioxide,3.3,4.1,,nano-NaKA (17 atomic%),LTA-NaK,,K+,17.0,atomic%,1.85e-16,m2/s,303.0,K,,,,,,,in situ IR spectroscopy,experimental_condition: dosed 0.2 mmol/g CO2,Experimental,Microimaging
S0306261913000263,10.1016/j.apenergy.2013.01.017,carbon dioxide,3.3,4.1,,nano-NaKA (17 atomic%),LTA-NaK,,K+,17.0,atomic%,2.02e-16,m2/s,313.0,K,,,,,,,in situ IR spectroscopy,experimental_condition: dosed 0.2 mmol/g CO2,Experimental,Microimaging
S0306261913000263,10.1016/j.apenergy.2013.01.017,carbon dioxide,3.3,4.1,,nano-NaKA (17 atomic%),LTA-NaK,,K+,17.0,atomic%,2.23e-16,m2/s,323.0,K,,,,,,,in situ IR spectroscopy,experimental_condition: dosed 0.2 mmol/g CO2,Experimental,Microimaging
S0306261915004031,10.1016/j.apenergy.2015.03.101,water,2.65,7.4,,NaX,FAU-NaX,,,,,3e-16,m2/s,298.0,K,,,,,,,TGA (gravimetric uptake),relative_pressure: 1%,Experimental,Uptake/Release
S0360544223011428,10.1016/j.energy.2023.127748,ethene,3.9,6.6,,Fe-beta,BEA-Fe,,Fe,,,1.6e-09,m2/s,296.0,K,,,,,,,Molecular Dynamics,diffusion_type: single-component,Computational,MD
S0360544223011428,10.1016/j.energy.2023.127748,propene,4.5,6.6,,Fe-beta,BEA-Fe,,Fe,,,5.22e-10,m2/s,296.0,K,,,,,,,Molecular Dynamics,diffusion_type: single-component,Computational,MD
S0360544223011428,10.1016/j.energy.2023.127748,butene,4.5,6.6,,Fe-beta,BEA-Fe,,Fe,,,3.76e-10,m2/s,296.0,K,,,,,,,Molecular Dynamics,diffusion_type: single-component,Computational,MD
S0360544223011428,10.1016/j.energy.2023.127748,ethene,3.9,6.6,,Fe-beta,BEA-Fe,,Fe,,,3.5e-09,m2/s,373.0,K,,,,,,,Molecular Dynamics,diffusion_type: single-component,Computational,MD
S0360544223011428,10.1016/j.energy.2023.127748,propene,4.5,6.6,,Fe-beta,BEA-Fe,,Fe,,,2.84e-09,m2/s,373.0,K,,,,,,,Molecular Dynamics,diffusion_type: single-component,Computational,MD
S0360544223011428,10.1016/j.energy.2023.127748,butene,4.5,6.6,,Fe-beta,BEA-Fe,,Fe,,,6.41e-10,m2/s,373.0,K,,,,,,,Molecular Dynamics,diffusion_type: single-component,Computational,MD
S0360544223011428,10.1016/j.energy.2023.127748,ethene,3.9,6.6,,Fe-beta,BEA-Fe,,Fe,,,3.74e-09,m2/s,473.0,K,,,,,,,Molecular Dynamics,diffusion_type: single-component,Computational,MD
S0360544223011428,10.1016/j.energy.2023.127748,propene,4.5,6.6,,Fe-beta,BEA-Fe,,Fe,,,3.45e-09,m2/s,473.0,K,,,,,,,Molecular Dynamics,diffusion_type: single-component,Computational,MD
S0360544223011428,10.1016/j.energy.2023.127748,butene,4.5,6.6,,Fe-beta,BEA-Fe,,Fe,,,1.16e-09,m2/s,473.0,K,,,,,,,Molecular Dynamics,diffusion_type: single-component,Computational,MD
S0360544223011428,10.1016/j.energy.2023.127748,ethene,3.9,6.6,,Fe-beta,BEA-Fe,,Fe,,,8.27e-09,m2/s,573.0,K,,,,,,,Molecular Dynamics,diffusion_type: single-component,Computational,MD
S0360544223011428,10.1016/j.energy.2023.127748,propene,4.5,6.6,,Fe-beta,BEA-Fe,,Fe,,,4.88e-09,m2/s,573.0,K,,,,,,,Molecular Dynamics,diffusion_type: single-component,Computational,MD
S0360544223011428,10.1016/j.energy.2023.127748,butene,4.5,6.6,,Fe-beta,BEA-Fe,,Fe,,,2.1e-09,m2/s,573.0,K,,,,,,,Molecular Dynamics,diffusion_type: single-component,Computational,MD
S0360544223011428,10.1016/j.energy.2023.127748,ethene,3.9,6.6,,Fe-beta,BEA-Fe,,Fe,,,1.24e-08,m2/s,673.0,K,,,,,,,Molecular Dynamics,diffusion_type: single-component,Computational,MD
S0360544223011428,10.1016/j.energy.2023.127748,propene,4.5,6.6,,Fe-beta,BEA-Fe,,Fe,,,7.98e-09,m2/s,673.0,K,,,,,,,Molecular Dynamics,diffusion_type: single-component,Computational,MD
S0360544223011428,10.1016/j.energy.2023.127748,butene,4.5,6.6,,Fe-beta,BEA-Fe,,Fe,,,4.51e-09,m2/s,673.0,K,,,,,,,Molecular Dynamics,diffusion_type: single-component,Computational,MD
S0360544223011428,10.1016/j.energy.2023.127748,ethene,3.9,6.6,,Fe-beta,BEA-Fe,,Fe,,,1.73e-08,m2/s,773.0,K,,,,,,,Molecular Dynamics,diffusion_type: single-component,Computational,MD
S0360544223011428,10.1016/j.energy.2023.127748,propene,4.5,6.6,,Fe-beta,BEA-Fe,,Fe,,,8.39e-09,m2/s,773.0,K,,,,,,,Molecular Dynamics,diffusion_type: single-component,Computational,MD
S0360544223011428,10.1016/j.energy.2023.127748,butene,4.5,6.6,,Fe-beta,BEA-Fe,,Fe,,,5.62e-09,m2/s,773.0,K,,,,,,,Molecular Dynamics,diffusion_type: single-component,Computational,MD
S0360544223011428,10.1016/j.energy.2023.127748,ethene,3.9,6.6,"butene:60.1%, propene:11.3%, ethene:7.3%",Fe-beta,BEA-Fe,,Fe,,,1.14e-09,m2/s,296.0,K,,,,,,,Molecular Dynamics,diffusion_type: multicomponent,Computational,MD
S0360544223011428,10.1016/j.energy.2023.127748,propene,4.5,6.6,"butene:60.1%, propene:11.3%, ethene:7.3%",Fe-beta,BEA-Fe,,Fe,,,3.16e-10,m2/s,296.0,K,,,,,,,Molecular Dynamics,diffusion_type: multicomponent,Computational,MD
S0360544223011428,10.1016/j.energy.2023.127748,butene,4.5,6.6,"butene:60.1%, propene:11.3%, ethene:7.3%",Fe-beta,BEA-Fe,,Fe,,,2.88e-10,m2/s,296.0,K,,,,,,,Molecular Dynamics,diffusion_type: multicomponent,Computational,MD
S0360544223011428,10.1016/j.energy.2023.127748,ethene,3.9,6.6,"butene:60.1%, propene:11.3%, ethene:7.3%",Fe-beta,BEA-Fe,,Fe,,,1.48e-09,m2/s,373.0,K,,,,,,,Molecular Dynamics,diffusion_type: multicomponent,Computational,MD
S0360544223011428,10.1016/j.energy.2023.127748,propene,4.5,6.6,"butene:60.1%, propene:11.3%, ethene:7.3%",Fe-beta,BEA-Fe,,Fe,,,8.01e-10,m2/s,373.0,K,,,,,,,Molecular Dynamics,diffusion_type: multicomponent,Computational,MD
S0360544223011428,10.1016/j.energy.2023.127748,butene,4.5,6.6,"butene:60.1%, propene:11.3%, ethene:7.3%",Fe-beta,BEA-Fe,,Fe,,,5.72e-10,m2/s,373.0,K,,,,,,,Molecular Dynamics,diffusion_type: multicomponent,Computational,MD
S0360544223011428,10.1016/j.energy.2023.127748,ethene,3.9,6.6,"butene:60.1%, propene:11.3%, ethene:7.3%",Fe-beta,BEA-Fe,,Fe,,,2.34e-09,m2/s,473.0,K,,,,,,,Molecular Dynamics,diffusion_type: multicomponent,Computational,MD
S0360544223011428,10.1016/j.energy.2023.127748,propene,4.5,6.6,"butene:60.1%, propene:11.3%, ethene:7.3%",Fe-beta,BEA-Fe,,Fe,,,1.82e-09,m2/s,473.0,K,,,,,,,Molecular Dynamics,diffusion_type: multicomponent,Computational,MD
S0360544223011428,10.1016/j.energy.2023.127748,butene,4.5,6.6,"butene:60.1%, propene:11.3%, ethene:7.3%",Fe-beta,BEA-Fe,,Fe,,,9.7e-10,m2/s,473.0,K,,,,,,,Molecular Dynamics,diffusion_type: multicomponent,Computational,MD
S0360544223011428,10.1016/j.energy.2023.127748,ethene,3.9,6.6,"butene:60.1%, propene:11.3%, ethene:7.3%",Fe-beta,BEA-Fe,,Fe,,,3.81e-09,m2/s,573.0,K,,,,,,,Molecular Dynamics,diffusion_type: multicomponent,Computational,MD
S0360544223011428,10.1016/j.energy.2023.127748,propene,4.5,6.6,"butene:60.1%, propene:11.3%, ethene:7.3%",Fe-beta,BEA-Fe,,Fe,,,2.44e-09,m2/s,573.0,K,,,,,,,Molecular Dynamics,diffusion_type: multicomponent,Computational,MD
S0360544223011428,10.1016/j.energy.2023.127748,butene,4.5,6.6,"butene:60.1%, propene:11.3%, ethene:7.3%",Fe-beta,BEA-Fe,,Fe,,,1.34e-09,m2/s,573.0,K,,,,,,,Molecular Dynamics,diffusion_type: multicomponent,Computational,MD
S0360544223011428,10.1016/j.energy.2023.127748,ethene,3.9,6.6,"butene:60.1%, propene:11.3%, ethene:7.3%",Fe-beta,BEA-Fe,,Fe,,,4.64e-09,m2/s,673.0,K,,,,,,,Molecular Dynamics,diffusion_type: multicomponent,Computational,MD
S0360544223011428,10.1016/j.energy.2023.127748,propene,4.5,6.6,"butene:60.1%, propene:11.3%, ethene:7.3%",Fe-beta,BEA-Fe,,Fe,,,3.87e-09,m2/s,673.0,K,,,,,,,Molecular Dynamics,diffusion_type: multicomponent,Computational,MD
S0360544223011428,10.1016/j.energy.2023.127748,butene,4.5,6.6,"butene:60.1%, propene:11.3%, ethene:7.3%",Fe-beta,BEA-Fe,,Fe,,,3.4e-09,m2/s,673.0,K,,,,,,,Molecular Dynamics,diffusion_type: multicomponent,Computational,MD
S0360544223011428,10.1016/j.energy.2023.127748,ethene,3.9,6.6,"butene:60.1%, propene:11.3%, ethene:7.3%",Fe-beta,BEA-Fe,,Fe,,,5.86e-09,m2/s,773.0,K,,,,,,,Molecular Dynamics,diffusion_type: multicomponent,Computational,MD
S0360544223011428,10.1016/j.energy.2023.127748,propene,4.5,6.6,"butene:60.1%, propene:11.3%, ethene:7.3%",Fe-beta,BEA-Fe,,Fe,,,4.58e-09,m2/s,773.0,K,,,,,,,Molecular Dynamics,diffusion_type: multicomponent,Computational,MD
S0360544223011428,10.1016/j.energy.2023.127748,butene,4.5,6.6,"butene:60.1%, propene:11.3%, ethene:7.3%",Fe-beta,BEA-Fe,,Fe,,,3.39e-09,m2/s,773.0,K,,,,,,,Molecular Dynamics,diffusion_type: multicomponent,Computational,MD
S0376738800006712,10.1016/S0376-7388(00)00671-2,methane,3.8,4.7,,silicalite,MFI,,,,,1.23e-09,m2/s,303.0,K,,,,,,,Membrane Permeation,model: Model 1,Experimental,Membrane Permeation
S0376738800006712,10.1016/S0376-7388(00)00671-2,methane,3.8,4.7,,silicalite,MFI,,,,,1.78e-09,m2/s,303.0,K,,,,,,,Membrane Permeation,model: Model 2,Experimental,Membrane Permeation
S0376738800006712,10.1016/S0376-7388(00)00671-2,methane,3.8,4.7,,silicalite,MFI,,,,,2.3e-09,m2/s,373.0,K,,,,,,,Membrane Permeation,model: Model 1,Experimental,Membrane Permeation
S0376738800006712,10.1016/S0376-7388(00)00671-2,methane,3.8,4.7,,silicalite,MFI,,,,,2.54e-09,m2/s,373.0,K,,,,,,,Membrane Permeation,model: Model 2,Experimental,Membrane Permeation
S0376738800006712,10.1016/S0376-7388(00)00671-2,ethane,4.0,4.7,,silicalite,MFI,,,,,1.65e-10,m2/s,303.0,K,,,,,,,Membrane Permeation,model: Model 1,Experimental,Membrane Permeation
S0376738800006712,10.1016/S0376-7388(00)00671-2,ethane,4.0,4.7,,silicalite,MFI,,,,,2.03e-10,m2/s,303.0,K,,,,,,,Membrane Permeation,model: Model 2,Experimental,Membrane Permeation
S0376738800006712,10.1016/S0376-7388(00)00671-2,ethane,4.0,4.7,,silicalite,MFI,,,,,5.62e-10,m2/s,373.0,K,,,,,,,Membrane Permeation,model: Model 1,Experimental,Membrane Permeation
S0376738800006712,10.1016/S0376-7388(00)00671-2,ethane,4.0,4.7,,silicalite,MFI,,,,,7.15e-10,m2/s,373.0,K,,,,,,,Membrane Permeation,model: Model 2,Experimental,Membrane Permeation
S0376738801003507,10.1016/S0376-7388(01)00350-7,ethanol,4.3,4.7,,silicalite,MFI,,,,,8.87e-13,m2/s,303.0,K,,,,,,,Vapor Permeation,membrane: Membrane 2; crystallization_time: 48 h,Experimental,Membrane Permeation
S0376738801003507,10.1016/S0376-7388(01)00350-7,"ethanol, water",,4.7,,silicalite,MFI,,,,,2.24e-12,m2/s,303.0,K,,,,,,,Pervaporation,membrane: Membrane 1; crystallization_time: 48 h,Experimental,Membrane Permeation
S0376738801003507,10.1016/S0376-7388(01)00350-7,"ethanol, water",,4.7,,silicalite,MFI,,,,,2.82e-13,m2/s,303.0,K,,,,,,,Pervaporation,membrane: Membrane 3; crystallization_time: 96 h,Experimental,Membrane Permeation
S0376738805007635,10.1016/j.memsci.2005.10.031,carbon dioxide,3.3,7.1,,Zeolite L,LTL-K,,,,,1.44e-11,m2/s,308.0,K,,,,,4.053,bar,time lag method,PDMS (wt%): 22; zeolite_loading (wt%): 20,Experimental,Membrane Permeation
S0376738805007635,10.1016/j.memsci.2005.10.031,dioxygen,3.46,7.1,,Zeolite L,LTL-K,,,,,2.73e-11,m2/s,308.0,K,,,,,4.053,bar,time lag method,PDMS (wt%): 22; zeolite_loading (wt%): 20,Experimental,Membrane Permeation
S0376738805007635,10.1016/j.memsci.2005.10.031,nitrogen,3.64,7.1,,Zeolite L,LTL-K,,,,,1.32e-11,m2/s,308.0,K,,,,,4.053,bar,time lag method,PDMS (wt%): 22; zeolite_loading (wt%): 20,Experimental,Membrane Permeation
S0376738805007635,10.1016/j.memsci.2005.10.031,methane,3.8,7.1,,Zeolite L,LTL-K,,,,,6.51e-12,m2/s,308.0,K,,,,,4.053,bar,time lag method,PDMS (wt%): 22; zeolite_loading (wt%): 20,Experimental,Membrane Permeation
S0376738805007635,10.1016/j.memsci.2005.10.031,carbon dioxide,3.3,7.1,,Zeolite L,LTL-K,,,,,6.62e-11,m2/s,308.0,K,,,,,4.053,bar,time lag method,PDMS (wt%): 41; zeolite_loading (wt%): 20,Experimental,Membrane Permeation
S0376738805007635,10.1016/j.memsci.2005.10.031,dioxygen,3.46,7.1,,Zeolite L,LTL-K,,,,,1.88e-10,m2/s,308.0,K,,,,,4.053,bar,time lag method,PDMS (wt%): 41; zeolite_loading (wt%): 20,Experimental,Membrane Permeation
S0376738805007635,10.1016/j.memsci.2005.10.031,nitrogen,3.64,7.1,,Zeolite L,LTL-K,,,,,1.1e-10,m2/s,308.0,K,,,,,4.053,bar,time lag method,PDMS (wt%): 41; zeolite_loading (wt%): 20,Experimental,Membrane Permeation
S0376738805007635,10.1016/j.memsci.2005.10.031,methane,3.8,7.1,,Zeolite L,LTL-K,,,,,8.06e-11,m2/s,308.0,K,,,,,4.053,bar,time lag method,PDMS (wt%): 41; zeolite_loading (wt%): 20,Experimental,Membrane Permeation
S037673880700155X,10.1016/j.memsci.2007.02.047,octane,4.9,7.4,,AgY,FAU-AgY,2.43,Ag+,,,1.63e-07,m2/s,323.0,K,,,,,,,Calculation (Knudsen equation),pore_diameter: 2 nm,Computational,Other
S037673880700155X,10.1016/j.memsci.2007.02.047,octane,4.9,7.4,,AgY,FAU-AgY,2.43,Ag+,,,4.08e-07,m2/s,323.0,K,,,,,,,Calculation (Knudsen equation),pore_diameter: 5 nm,Computational,Other
S037673880700155X,10.1016/j.memsci.2007.02.047,octane,4.9,7.4,,AgY,FAU-AgY,2.43,Ag+,,,8.16e-07,m2/s,323.0,K,,,,,,,Calculation (Knudsen equation),pore_diameter: 10 nm,Computational,Other
S037673880700155X,10.1016/j.memsci.2007.02.047,octane,4.9,7.4,,AgY,FAU-AgY,2.43,Ag+,,,4.08e-06,m2/s,323.0,K,,,,,,,Calculation (Knudsen equation),pore_diameter: 50 nm,Computational,Other
S037673880700155X,10.1016/j.memsci.2007.02.047,thiophene,5.3,7.4,,AgY,FAU-AgY,2.43,Ag+,,,1.9e-07,m2/s,323.0,K,,,,,,,Calculation (Knudsen equation),pore_diameter: 2 nm,Computational,Other
S037673880700155X,10.1016/j.memsci.2007.02.047,thiophene,5.3,7.4,,AgY,FAU-AgY,2.43,Ag+,,,4.76e-07,m2/s,323.0,K,,,,,,,Calculation (Knudsen equation),pore_diameter: 5 nm,Computational,Other
S037673880700155X,10.1016/j.memsci.2007.02.047,thiophene,5.3,7.4,,AgY,FAU-AgY,2.43,Ag+,,,9.51e-07,m2/s,323.0,K,,,,,,,Calculation (Knudsen equation),pore_diameter: 10 nm,Computational,Other
S037673880700155X,10.1016/j.memsci.2007.02.047,thiophene,5.3,7.4,,AgY,FAU-AgY,2.43,Ag+,,,4.76e-06,m2/s,323.0,K,,,,,,,Calculation (Knudsen equation),pore_diameter: 50 nm,Computational,Other
S037673880700155X,10.1016/j.memsci.2007.02.047,2-methylthiophene,5.8,7.4,,AgY,FAU-AgY,2.43,Ag+,,,1.76e-07,m2/s,323.0,K,,,,,,,Calculation (Knudsen equation),pore_diameter: 2 nm,Computational,Other
S037673880700155X,10.1016/j.memsci.2007.02.047,2-methylthiophene,5.8,7.4,,AgY,FAU-AgY,2.43,Ag+,,,4.4e-07,m2/s,323.0,K,,,,,,,Calculation (Knudsen equation),pore_diameter: 5 nm,Computational,Other
S037673880700155X,10.1016/j.memsci.2007.02.047,2-methylthiophene,5.8,7.4,,AgY,FAU-AgY,2.43,Ag+,,,8.8e-07,m2/s,323.0,K,,,,,,,Calculation (Knudsen equation),pore_diameter: 10 nm,Computational,Other
S037673880700155X,10.1016/j.memsci.2007.02.047,2-methylthiophene,5.8,7.4,,AgY,FAU-AgY,2.43,Ag+,,,4.4e-06,m2/s,323.0,K,,,,,,,Calculation (Knudsen equation),pore_diameter: 50 nm,Computational,Other
S0376738809007352,10.1016/j.memsci.2009.10.005,dioxygen,3.46,4.1,,NaA,LTA-Na,,,,,3.22e-12,m2/s,298.0,K,,,,,,,,,,
S0376738809007352,10.1016/j.memsci.2009.10.005,dioxygen,3.46,4.1,,NaA,LTA-Na,,,,,4.13e-12,m2/s,308.0,K,,,,,,,,,,
S0376738809007352,10.1016/j.memsci.2009.10.005,nitrogen,3.64,4.1,,NaA,LTA-Na,,,,,4.1e-14,m2/s,298.0,K,,,,,,,,,,
S0376738809007352,10.1016/j.memsci.2009.10.005,nitrogen,3.64,4.1,,NaA,LTA-Na,,,,,6.67e-14,m2/s,308.0,K,,,,,,,,,,
S0376738809007352,10.1016/j.memsci.2009.10.005,carbon dioxide,3.3,4.1,,NaA,LTA-Na,,,,,5.05e-16,m2/s,298.0,K,,,,,,,,,,
S0376738809007352,10.1016/j.memsci.2009.10.005,carbon dioxide,3.3,4.1,,NaA,LTA-Na,,,,,6.77e-16,m2/s,308.0,K,,,,,,,,,,
S0376738809007352,10.1016/j.memsci.2009.10.005,methane,3.8,4.1,,NaA,LTA-Na,,,,,1.35e-15,m2/s,298.0,K,,,,,,,,,,
S0376738809007352,10.1016/j.memsci.2009.10.005,methane,3.8,4.1,,NaA,LTA-Na,,,,,1.92e-15,m2/s,308.0,K,,,,,,,,,,
S0376738810008033,10.1016/j.memsci.2010.10.034,methane,3.8,3.65,,DD3R,DDR-H,,,,,8.62e-14,m2/s,303.0,K,,,,,,,Membrane Permeation,isotherm_model: Langmuir,Experimental,Membrane Permeation
S0376738810008033,10.1016/j.memsci.2010.10.034,methane,3.8,3.65,,DD3R,DDR-H,,,,,9.02e-14,m2/s,303.0,K,,,,,,,Membrane Permeation,isotherm_model: Langmuir-Freundlich,Experimental,Membrane Permeation
S0376738810008033,10.1016/j.memsci.2010.10.034,methane,3.8,3.65,,DD3R,DDR-H,,,,,8.57e-14,m2/s,303.0,K,,,,,,,Membrane Permeation,isotherm_model: Nitta,Experimental,Membrane Permeation
S0376738810008033,10.1016/j.memsci.2010.10.034,methane,3.8,3.65,,DD3R,DDR-H,,,,,9.93e-14,m2/s,303.0,K,,,,,,,Membrane Permeation,isotherm_model: Toth,Experimental,Membrane Permeation
S0376738810008033,10.1016/j.memsci.2010.10.034,krypton,3.6,3.65,,DD3R,DDR-H,,,,,2.06e-13,m2/s,303.0,K,,,,,,,Membrane Permeation,isotherm_model: Langmuir,Experimental,Membrane Permeation
S0376738810008033,10.1016/j.memsci.2010.10.034,krypton,3.6,3.65,,DD3R,DDR-H,,,,,2.08e-13,m2/s,303.0,K,,,,,,,Membrane Permeation,isotherm_model: Langmuir-Freundlich,Experimental,Membrane Permeation
S0376738810008033,10.1016/j.memsci.2010.10.034,krypton,3.6,3.65,,DD3R,DDR-H,,,,,2.03e-13,m2/s,303.0,K,,,,,,,Membrane Permeation,isotherm_model: Nitta,Experimental,Membrane Permeation
S0376738810008033,10.1016/j.memsci.2010.10.034,krypton,3.6,3.65,,DD3R,DDR-H,,,,,2.09e-13,m2/s,303.0,K,,,,,,,Membrane Permeation,isotherm_model: Toth,Experimental,Membrane Permeation
S0376738810008033,10.1016/j.memsci.2010.10.034,carbon dioxide,3.3,3.65,,DD3R,DDR-H,,,,,1.2e-11,m2/s,303.0,K,,,,,,,Membrane Permeation,isotherm_model: Langmuir,Experimental,Membrane Permeation
S0376738810008033,10.1016/j.memsci.2010.10.034,carbon dioxide,3.3,3.65,,DD3R,DDR-H,,,,,1.21e-11,m2/s,303.0,K,,,,,,,Membrane Permeation,isotherm_model: Langmuir-Freundlich,Experimental,Membrane Permeation
S0376738810008033,10.1016/j.memsci.2010.10.034,carbon dioxide,3.3,3.65,,DD3R,DDR-H,,,,,1.21e-11,m2/s,303.0,K,,,,,,,Membrane Permeation,isotherm_model: Nitta,Experimental,Membrane Permeation
S0376738810008033,10.1016/j.memsci.2010.10.034,carbon dioxide,3.3,3.65,,DD3R,DDR-H,,,,,1.22e-11,m2/s,303.0,K,,,,,,,Membrane Permeation,isotherm_model: Toth,Experimental,Membrane Permeation
S0376738810008033,10.1016/j.memsci.2010.10.034,dinitrogen monoxide,3.3,3.65,,DD3R,DDR-H,,,,,1.24e-11,m2/s,303.0,K,,,,,,,Membrane Permeation,isotherm_model: Langmuir,Experimental,Membrane Permeation
S0376738810008033,10.1016/j.memsci.2010.10.034,dinitrogen monoxide,3.3,3.65,,DD3R,DDR-H,,,,,1.23e-11,m2/s,303.0,K,,,,,,,Membrane Permeation,isotherm_model: Langmuir-Freundlich,Experimental,Membrane Permeation
S0376738810008033,10.1016/j.memsci.2010.10.034,dinitrogen monoxide,3.3,3.65,,DD3R,DDR-H,,,,,1.22e-11,m2/s,303.0,K,,,,,,,Membrane Permeation,isotherm_model: Nitta,Experimental,Membrane Permeation
S0376738810008033,10.1016/j.memsci.2010.10.034,dinitrogen monoxide,3.3,3.65,,DD3R,DDR-H,,,,,1.23e-11,m2/s,303.0,K,,,,,,,Membrane Permeation,isotherm_model: Toth,Experimental,Membrane Permeation
S0376738810008033,10.1016/j.memsci.2010.10.034,nitrogen,3.64,3.65,,DD3R,DDR-H,,,,,4.43e-12,m2/s,303.0,K,,,,,,,Membrane Permeation,isotherm_model: Langmuir,Experimental,Membrane Permeation
S0376738810008033,10.1016/j.memsci.2010.10.034,nitrogen,3.64,3.65,,DD3R,DDR-H,,,,,4.47e-12,m2/s,303.0,K,,,,,,,Membrane Permeation,isotherm_model: Langmuir-Freundlich,Experimental,Membrane Permeation
S0376738810008033,10.1016/j.memsci.2010.10.034,nitrogen,3.64,3.65,,DD3R,DDR-H,,,,,4.87e-12,m2/s,303.0,K,,,,,,,Membrane Permeation,isotherm_model: Nitta,Experimental,Membrane Permeation
S0376738810008033,10.1016/j.memsci.2010.10.034,nitrogen,3.64,3.65,,DD3R,DDR-H,,,,,4.56e-12,m2/s,303.0,K,,,,,,,Membrane Permeation,isotherm_model: Toth,Experimental,Membrane Permeation
S0376738810008033,10.1016/j.memsci.2010.10.034,argon,3.4,3.65,,DD3R,DDR-H,,,,,6.79e-12,m2/s,303.0,K,,,,,,,Membrane Permeation,isotherm_model: Langmuir,Experimental,Membrane Permeation
S0376738810008033,10.1016/j.memsci.2010.10.034,argon,3.4,3.65,,DD3R,DDR-H,,,,,6.21e-12,m2/s,303.0,K,,,,,,,Membrane Permeation,isotherm_model: Langmuir-Freundlich,Experimental,Membrane Permeation
S0376738810008033,10.1016/j.memsci.2010.10.034,argon,3.4,3.65,,DD3R,DDR-H,,,,,6.66e-12,m2/s,303.0,K,,,,,,,Membrane Permeation,isotherm_model: Nitta,Experimental,Membrane Permeation
S0376738810008033,10.1016/j.memsci.2010.10.034,argon,3.4,3.65,,DD3R,DDR-H,,,,,6.65e-12,m2/s,303.0,K,,,,,,,Membrane Permeation,isotherm_model: Toth,Experimental,Membrane Permeation
S0376738810008033,10.1016/j.memsci.2010.10.034,dioxygen,3.46,3.65,,DD3R,DDR-H,,,,,1.26e-11,m2/s,303.0,K,,,,,,,Membrane Permeation,isotherm_model: Langmuir,Experimental,Membrane Permeation
S0376738810008033,10.1016/j.memsci.2010.10.034,dioxygen,3.46,3.65,,DD3R,DDR-H,,,,,1.26e-11,m2/s,303.0,K,,,,,,,Membrane Permeation,isotherm_model: Langmuir-Freundlich,Experimental,Membrane Permeation
S0376738810008033,10.1016/j.memsci.2010.10.034,dioxygen,3.46,3.65,,DD3R,DDR-H,,,,,1.25e-11,m2/s,303.0,K,,,,,,,Membrane Permeation,isotherm_model: Nitta,Experimental,Membrane Permeation
S0376738810008033,10.1016/j.memsci.2010.10.034,dioxygen,3.46,3.65,,DD3R,DDR-H,,,,,1.24e-11,m2/s,303.0,K,,,,,,,Membrane Permeation,isotherm_model: Toth,Experimental,Membrane Permeation
S0376738811005102,10.1016/j.memsci.2011.07.011,dihydrogen,2.89,4.7,,MFI,MFI,139,,,,4.4e-08,m2/s,295.0,K,,,,,,,Membrane permeation,,Experimental,Membrane Permeation
S037673881200172X,10.1016/j.memsci.2012.02.056,methane,3.8,3.65,,DD3R,DDR-H,,,,,2e-11,m2/s,293.0,K,,,,,,,Molecular Dynamics,,Computational,MD
S037673881200172X,10.1016/j.memsci.2012.02.056,carbon dioxide,3.3,3.65,,DD3R,DDR-H,,,,,1.21e-09,m2/s,373.0,K,,,,,,,Molecular Dynamics,framework: rigid; diffusion_type: self,Computational,MD
S037673881200172X,10.1016/j.memsci.2012.02.056,carbon dioxide,3.3,3.65,,DD3R,DDR-H,,,,,1.58e-09,m2/s,373.0,K,,,,,,,Molecular Dynamics,framework: flexible; diffusion_type: self,Computational,MD
S037673881200172X,10.1016/j.memsci.2012.02.056,carbon dioxide,3.3,3.65,,DD3R,DDR-H,,,,,1.69e-09,m2/s,373.0,K,,,0.1724,dimensionless,5,bar,Molecular Dynamics,framework: rigid; diffusion_type: Fickian,Computational,MD
S037673881200172X,10.1016/j.memsci.2012.02.056,carbon dioxide,3.3,3.65,,DD3R,DDR-H,,,,,2.21e-09,m2/s,373.0,K,,,0.1724,dimensionless,5,bar,Molecular Dynamics,framework: flexible; diffusion_type: Fickian,Computational,MD
S037673881200172X,10.1016/j.memsci.2012.02.056,carbon dioxide,3.3,3.65,,DD3R,DDR-H,,,,,1.58e-09,m2/s,373.0,K,,,0.144,dimensionless,4,bar,Molecular Dynamics,framework: rigid; diffusion_type: Fickian,Computational,MD
S037673881200172X,10.1016/j.memsci.2012.02.056,carbon dioxide,3.3,3.65,,DD3R,DDR-H,,,,,2.07e-09,m2/s,373.0,K,,,0.144,dimensionless,4,bar,Molecular Dynamics,framework: flexible; diffusion_type: Fickian,Computational,MD
S037673881200172X,10.1016/j.memsci.2012.02.056,carbon dioxide,3.3,3.65,,DD3R,DDR-H,,,,,2.33e-09,m2/s,373.0,K,,,0.293,dimensionless,12,bar,Molecular Dynamics,framework: rigid; diffusion_type: Fickian,Computational,MD
S037673881200172X,10.1016/j.memsci.2012.02.056,carbon dioxide,3.3,3.65,,DD3R,DDR-H,,,,,3.06e-09,m2/s,373.0,K,,,0.293,dimensionless,12,bar,Molecular Dynamics,framework: flexible; diffusion_type: Fickian,Computational,MD
S037673881200172X,10.1016/j.memsci.2012.02.056,nitrogen,3.64,3.65,,DD3R,DDR-H,,,,,6.23e-10,m2/s,273.0,K,,,,,,,Molecular Dynamics,framework: rigid; diffusion_type: self,Computational,MD
S037673881200172X,10.1016/j.memsci.2012.02.056,nitrogen,3.64,3.65,,DD3R,DDR-H,,,,,9.7e-10,m2/s,273.0,K,,,,,,,Molecular Dynamics,framework: flexible; diffusion_type: self,Computational,MD
S037673881200172X,10.1016/j.memsci.2012.02.056,nitrogen,3.64,3.65,,DD3R,DDR-H,,,,,1.13e-09,m2/s,373.0,K,,,,,,,Molecular Dynamics,framework: rigid; diffusion_type: self,Computational,MD
S037673881200172X,10.1016/j.memsci.2012.02.056,nitrogen,3.64,3.65,,DD3R,DDR-H,,,,,1.35e-09,m2/s,373.0,K,,,,,,,Molecular Dynamics,framework: flexible; diffusion_type: self,Computational,MD
S037673881200172X,10.1016/j.memsci.2012.02.056,nitrogen,3.64,3.65,,DD3R,DDR-H,,,,,8.76e-10,m2/s,273.0,K,,,0.122,dimensionless,7.9,bar,Molecular Dynamics,framework: rigid; diffusion_type: Fickian,Computational,MD
S037673881200172X,10.1016/j.memsci.2012.02.056,nitrogen,3.64,3.65,,DD3R,DDR-H,,,,,1.36e-09,m2/s,273.0,K,,,0.122,dimensionless,7.9,bar,Molecular Dynamics,framework: flexible; diffusion_type: Fickian,Computational,MD
S037673881200172X,10.1016/j.memsci.2012.02.056,nitrogen,3.64,3.65,,DD3R,DDR-H,,,,,1.47e-09,m2/s,373.0,K,,,0.079,dimensionless,19.6,bar,Molecular Dynamics,framework: rigid; diffusion_type: Fickian,Computational,MD
S037673881200172X,10.1016/j.memsci.2012.02.056,nitrogen,3.64,3.65,,DD3R,DDR-H,,,,,1.75e-09,m2/s,373.0,K,,,0.079,dimensionless,19.6,bar,Molecular Dynamics,framework: flexible; diffusion_type: Fickian,Computational,MD
S037673881200172X,10.1016/j.memsci.2012.02.056,dioxygen,3.46,3.65,,DD3R,DDR-H,,,,,1.14e-09,m2/s,273.0,K,,,,,,,Molecular Dynamics,framework: rigid; diffusion_type: self,Computational,MD
S037673881200172X,10.1016/j.memsci.2012.02.056,dioxygen,3.46,3.65,,DD3R,DDR-H,,,,,1.08e-09,m2/s,273.0,K,,,,,,,Molecular Dynamics,framework: flexible; diffusion_type: self,Computational,MD
S037673881200172X,10.1016/j.memsci.2012.02.056,dioxygen,3.46,3.65,,DD3R,DDR-H,,,,,1.25e-09,m2/s,273.0,K,,,0.049,dimensionless,2.13,bar,Molecular Dynamics,framework: rigid; diffusion_type: Fickian,Computational,MD
S037673881200172X,10.1016/j.memsci.2012.02.056,dioxygen,3.46,3.65,,DD3R,DDR-H,,,,,1.19e-09,m2/s,273.0,K,,,0.049,dimensionless,2.13,bar,Molecular Dynamics,framework: flexible; diffusion_type: Fickian,Computational,MD
S037673881200172X,10.1016/j.memsci.2012.02.056,methane,3.8,3.65,,DD3R,DDR-H,,,,,5.17e-12,m2/s,373.0,K,,,,,,,Molecular Dynamics,framework: rigid; diffusion_type: self,Computational,MD
S037673881200172X,10.1016/j.memsci.2012.02.056,methane,3.8,3.65,,DD3R,DDR-H,,,,,6.78e-11,m2/s,373.0,K,,,,,,,Molecular Dynamics,framework: flexible; diffusion_type: self,Computational,MD
S037673881200172X,10.1016/j.memsci.2012.02.056,methane,3.8,3.65,,DD3R,DDR-H,,,,,1.47e-11,m2/s,373.0,K,,,0.294,dimensionless,29,bar,Molecular Dynamics,framework: rigid; diffusion_type: Fickian,Computational,MD
S037673881200172X,10.1016/j.memsci.2012.02.056,methane,3.8,3.65,,DD3R,DDR-H,,,,,1.94e-10,m2/s,373.0,K,,,0.294,dimensionless,29,bar,Molecular Dynamics,framework: flexible; diffusion_type: Fickian,Computational,MD
S037673881200508X,10.1016/j.memsci.2012.06.049,helium,2.6,4.7,,H-ZSM-5,MFI-H,139,,,,6.1e-08,m2/s,323.0,K,,,,,2,bar,permporometry,origin: experimental,Experimental,Membrane Permeation
S037673881200508X,10.1016/j.memsci.2012.06.049,helium,2.6,4.7,,H-ZSM-5,MFI-H,139,,,,2.4e-08,m2/s,323.0,K,,,,,2,bar,,origin: Knudsen equation,,
S0376738813001452,10.1016/j.memsci.2013.02.026,dihydrogen,2.89,4.7,,MFI,MFI,139,,,,3.15e-07,m2/s,295.0,K,,,,,,,membrane permeation,adsorption_parameters: Golden_and_Sircar,Experimental,Membrane Permeation
S0376738813001452,10.1016/j.memsci.2013.02.026,carbon dioxide,3.3,4.7,,MFI,MFI,139,,,,3.81e-09,m2/s,,°C,,,,,,,membrane permeation,model: occupancy-independent (Eq.13),Experimental,Membrane Permeation
S0376738813001452,10.1016/j.memsci.2013.02.026,carbon dioxide,3.3,4.7,,MFI,MFI,139,,,,4.99e-09,m2/s,,°C,,,,,,,membrane permeation,model: occupancy-dependent Reed-Ehrlich (Eq.15),Experimental,Membrane Permeation
S0376738815301289,10.1016/j.memsci.2015.08.033,water,2.65,5.3,,VET6,VET,,,,,7.8e-09,m2/s,300.0,K,,,0.39,g/cm3,,,Molecular Dynamics,diffusion_type: self; ensemble: NVE; direction: z,Computational,MD
S0376738815301289,10.1016/j.memsci.2015.08.033,water,2.65,5.3,,VET6,VET,,,,,6.9e-09,m2/s,300.0,K,,,0.39,g/cm3,,,Molecular Dynamics,diffusion_type: collective; ensemble: NVE; direction: z,Computational,MD
S0376738815301289,10.1016/j.memsci.2015.08.033,water,2.65,5.3,,VET32,VET,,,,,2.3e-09,m2/s,300.0,K,,,2.1,g/cm3,,,Molecular Dynamics,diffusion_type: self; ensemble: NVE; direction: z,Computational,MD
S0376738815301289,10.1016/j.memsci.2015.08.033,water,2.65,5.3,,VET32,VET,,,,,5e-10,m2/s,300.0,K,,,2.1,g/cm3,,,Molecular Dynamics,diffusion_type: collective; ensemble: NVE; direction: z,Computational,MD
S0376738815301289,10.1016/j.memsci.2015.08.033,water,2.65,5.3,,VET6,VET,,,,,8.1e-09,m2/s,300.0,K,,,0.39,g/cm3,,,Molecular Dynamics,diffusion_type: self; ensemble: NVT; direction: z,Computational,MD
S0376738815301289,10.1016/j.memsci.2015.08.033,water,2.65,5.3,,VET6,VET,,,,,7.2e-09,m2/s,300.0,K,,,0.39,g/cm3,,,Molecular Dynamics,diffusion_type: collective; ensemble: NVT; direction: z,Computational,MD
S0376738815301289,10.1016/j.memsci.2015.08.033,water,2.65,5.3,,VET32,VET,,,,,2.1e-09,m2/s,300.0,K,,,2.1,g/cm3,,,Molecular Dynamics,diffusion_type: self; ensemble: NVT; direction: z,Computational,MD
S0376738815301289,10.1016/j.memsci.2015.08.033,water,2.65,5.3,,VET32,VET,,,,,5e-10,m2/s,300.0,K,,,2.1,g/cm3,,,Molecular Dynamics,diffusion_type: collective; ensemble: NVT; direction: z,Computational,MD
S0376738815301289,10.1016/j.memsci.2015.08.033,water,2.65,5.3,,VET6,VET,,,,,7.8e-09,m2/s,300.0,K,,,0.39,g/cm3,,,Molecular Dynamics,diffusion_type: self; ensemble: NVT-w; direction: z,Computational,MD
S0376738815301289,10.1016/j.memsci.2015.08.033,water,2.65,5.3,,VET6,VET,,,,,7.2e-09,m2/s,300.0,K,,,0.39,g/cm3,,,Molecular Dynamics,diffusion_type: collective; ensemble: NVT-w; direction: z,Computational,MD
S0376738815301289,10.1016/j.memsci.2015.08.033,water,2.65,5.3,,VET32,VET,,,,,2.1e-09,m2/s,300.0,K,,,2.1,g/cm3,,,Molecular Dynamics,diffusion_type: self; ensemble: NVT-w; direction: z,Computational,MD
S0376738815301289,10.1016/j.memsci.2015.08.033,water,2.65,5.3,,VET32,VET,,,,,5e-10,m2/s,300.0,K,,,2.1,g/cm3,,,Molecular Dynamics,diffusion_type: collective; ensemble: NVT-w; direction: z,Computational,MD
S0376738815301289,10.1016/j.memsci.2015.08.033,water,2.65,5.3,,VET6,VET,,,,,8.7e-09,m2/s,300.0,K,,,0.39,g/cm3,,,Molecular Dynamics,diffusion_type: self; ensemble: NVT-z; direction: z,Computational,MD
S0376738815301289,10.1016/j.memsci.2015.08.033,water,2.65,5.3,,VET6,VET,,,,,8.1e-09,m2/s,300.0,K,,,0.39,g/cm3,,,Molecular Dynamics,diffusion_type: collective; ensemble: NVT-z; direction: z,Computational,MD
S0376738815301289,10.1016/j.memsci.2015.08.033,water,2.65,5.3,,VET32,VET,,,,,2.2e-09,m2/s,300.0,K,,,2.1,g/cm3,,,Molecular Dynamics,diffusion_type: self; ensemble: NVT-z; direction: z,Computational,MD
S0376738815301289,10.1016/j.memsci.2015.08.033,water,2.65,5.3,,VET32,VET,,,,,5e-10,m2/s,300.0,K,,,2.1,g/cm3,,,Molecular Dynamics,diffusion_type: collective; ensemble: NVT-z; direction: z,Computational,MD
S0376738815301289,10.1016/j.memsci.2015.08.033,water,2.65,5.3,,VET6,VET,,,,,8.7e-09,m2/s,300.0,K,,,0.39,g/cm3,,,Molecular Dynamics,diffusion_type: self; ensemble: NPH; direction: z,Computational,MD
S0376738815301289,10.1016/j.memsci.2015.08.033,water,2.65,5.3,,VET6,VET,,,,,8.1e-09,m2/s,300.0,K,,,0.39,g/cm3,,,Molecular Dynamics,diffusion_type: collective; ensemble: NPH; direction: z,Computational,MD
S0376738815301289,10.1016/j.memsci.2015.08.033,water,2.65,5.3,,VET32,VET,,,,,2.2e-09,m2/s,300.0,K,,,2.1,g/cm3,,,Molecular Dynamics,diffusion_type: self; ensemble: NPH; direction: z,Computational,MD
S0376738815301289,10.1016/j.memsci.2015.08.033,water,2.65,5.3,,VET32,VET,,,,,5e-10,m2/s,300.0,K,,,2.1,g/cm3,,,Molecular Dynamics,diffusion_type: collective; ensemble: NPH; direction: z,Computational,MD
S0376738815301289,10.1016/j.memsci.2015.08.033,water,2.65,5.3,,VET6,VET,,,,,7.5e-09,m2/s,300.0,K,,,0.39,g/cm3,1.01325,bar,Molecular Dynamics,diffusion_type: self; ensemble: NPT; direction: z,Computational,MD
S0376738815301289,10.1016/j.memsci.2015.08.033,water,2.65,5.3,,VET6,VET,,,,,6.6e-09,m2/s,300.0,K,,,0.39,g/cm3,1.01325,bar,Molecular Dynamics,diffusion_type: collective; ensemble: NPT; direction: z,Computational,MD
