Repository: leipeng66666/zeolite-diffusion-agent

# Zeolite Diffusion Data Extraction

A two-module pipeline for acquiring scientific papers from major publishers and extracting structured diffusion coefficient data from zeolite research.

## Project Structure

```
├── literature-acquisition/       # Paper download tools
│   ├── wiley/                    #   Wiley Online Library downloader
│   ├── elsevier/                 #   Elsevier / ScienceDirect downloader
│   └── springer/                 #   Springer Link downloader
├── literature-extraction/        # Data extraction pipeline
│   ├── agent.py                  #   Main orchestrator
│   ├── value.py                  #   Stage 1: diffusion value extraction

File: consolidated_cleand.csv (part 7 of 17)
filename,doi,guest_molecule,KD_A,PLD_A,guest_composition,zeolite_name,std_zeolite_name,si_al_ratio,modified_ion,loading_value,loading_unit,diffusion_coefficient_value,diffusion_coefficient_unit,temperature_value,temperature_unit,concentration_value,concentration_unit,adsorption_loading_value,adsorption_loading_unit,pressure_value,pressure_unit,experimental_method,distinguishing_variable,method_type,method_category
S0376738815301289,10.1016/j.memsci.2015.08.033,water,2.65,5.3,,VET32,VET,,,,,2.2e-09,m2/s,300.0,K,,,2.1,g/cm3,1.01325,bar,Molecular Dynamics,diffusion_type: self; ensemble: NPT; direction: z,Computational,MD
S0376738815301289,10.1016/j.memsci.2015.08.033,water,2.65,5.3,,VET32,VET,,,,,4e-10,m2/s,300.0,K,,,2.1,g/cm3,1.01325,bar,Molecular Dynamics,diffusion_type: collective; ensemble: NPT; direction: z,Computational,MD
S0376738815301289,10.1016/j.memsci.2015.08.033,water,2.65,5.3,,VET6,VET,,,,,8.1e-09,m2/s,300.0,K,,,0.39,g/cm3,,,Molecular Dynamics,diffusion_type: self; direction: z; source: Table 2,Computational,MD
S0376738815301289,10.1016/j.memsci.2015.08.033,water,2.65,5.3,,VET6,VET,,,,,7.2e-09,m2/s,300.0,K,,,0.39,g/cm3,,,Molecular Dynamics,diffusion_type: collective; direction: z; source: Table 2,Computational,MD
S0376738815301289,10.1016/j.memsci.2015.08.033,water,2.65,5.3,,VET12-double,VET,,,,,3.4e-09,m2/s,300.0,K,,,0.39,g/cm3,,,Molecular Dynamics,diffusion_type: self; direction: z,Computational,MD
S0376738815301289,10.1016/j.memsci.2015.08.033,water,2.65,5.3,,VET12-double,VET,,,,,2.4e-09,m2/s,300.0,K,,,0.39,g/cm3,,,Molecular Dynamics,diffusion_type: collective; direction: z,Computational,MD
S0376738815301289,10.1016/j.memsci.2015.08.033,water,2.65,5.3,,VET18-tri,VET,,,,,3.3e-09,m2/s,300.0,K,,,0.39,g/cm3,,,Molecular Dynamics,diffusion_type: self; direction: z,Computational,MD
S0376738815301289,10.1016/j.memsci.2015.08.033,water,2.65,5.3,,VET18-tri,VET,,,,,1.5e-09,m2/s,300.0,K,,,0.39,g/cm3,,,Molecular Dynamics,diffusion_type: collective; direction: z,Computational,MD
S0376738815301289,10.1016/j.memsci.2015.08.033,water,2.65,5.3,,VET24-quad,VET,,,,,3.4e-09,m2/s,300.0,K,,,0.39,g/cm3,,,Molecular Dynamics,diffusion_type: self; direction: z,Computational,MD
S0376738815301289,10.1016/j.memsci.2015.08.033,water,2.65,5.3,,VET24-quad,VET,,,,,9e-10,m2/s,300.0,K,,,0.39,g/cm3,,,Molecular Dynamics,diffusion_type: collective; direction: z,Computational,MD
S0376738815301289,10.1016/j.memsci.2015.08.033,water,2.65,4.6,,TON6,TON-H,,,,,3.4e-09,m2/s,300.0,K,,,0.52,g/cm3,,,Molecular Dynamics,diffusion_type: self; direction: z,Computational,MD
S0376738815301289,10.1016/j.memsci.2015.08.033,water,2.65,4.6,,TON6,TON-H,,,,,1.9e-09,m2/s,300.0,K,,,0.52,g/cm3,,,Molecular Dynamics,diffusion_type: collective; direction: z,Computational,MD
S0376738815301289,10.1016/j.memsci.2015.08.033,water,2.65,5.3,,VET6-tri,VET,,,,,1.13e-08,m2/s,300.0,K,,,0.13,g/cm3,,,Molecular Dynamics,diffusion_type: self; direction: z,Computational,MD
S0376738815301289,10.1016/j.memsci.2015.08.033,water,2.65,5.3,,VET6-tri,VET,,,,,9.6e-09,m2/s,300.0,K,,,0.13,g/cm3,,,Molecular Dynamics,diffusion_type: collective; direction: z,Computational,MD
S0376738815301289,10.1016/j.memsci.2015.08.033,water,2.65,5.3,,VET24-quad,VET,,,,,1.1e-09,m2/s,300.0,K,,,0.39,g/cm3,,,Molecular Dynamics,diffusion_type: self; direction: isotropic; derived_from: D_sz/3,Computational,MD
S0376738815301289,10.1016/j.memsci.2015.08.033,water,2.65,5.3,,VET,VET,,,,,3.4e-09,m2/s,300.0,K,,,0.39,g/cm3,,,Molecular Dynamics,diffusion_type: self; direction: z; convergence_value: yes; loading_density: 0.39 g/cm3,Computational,MD
S0376738816317379,10.1016/j.memsci.2016.09.041,carbon dioxide,3.3,4.7,,TS-1-100,MFI,,,,,1.76e-07,m2/s,308.0,K,,,,,,,Knudsen diffusion (calculated),,Computational,Other
S0376738816317379,10.1016/j.memsci.2016.09.041,methane,3.8,4.7,,TS-1-100,MFI,,,,,2.32e-07,m2/s,308.0,K,,,,,,,Knudsen diffusion (calculated),,Computational,Other
S0376738816317379,10.1016/j.memsci.2016.09.041,carbon dioxide,3.3,4.7,,TS-1-25,MFI,,,,,1.76e-07,m2/s,308.0,K,,,,,,,Knudsen diffusion (calculated),,Computational,Other
S0376738816317379,10.1016/j.memsci.2016.09.041,methane,3.8,4.7,,TS-1-25,MFI,,,,,2.32e-07,m2/s,308.0,K,,,,,,,Knudsen diffusion (calculated),,Computational,Other
S0376738816317379,10.1016/j.memsci.2016.09.041,carbon dioxide,3.3,7.6,,ETS-10,ETT,,,,,2.43e-07,m2/s,308.0,K,,,,,,,Knudsen diffusion (calculated),,Computational,Other
S0376738816317379,10.1016/j.memsci.2016.09.041,methane,3.8,7.6,,ETS-10,ETT,,,,,3.21e-07,m2/s,308.0,K,,,,,,,Knudsen diffusion (calculated),,Computational,Other
S0376738818330400,10.1016/j.memsci.2018.12.021,air,3.69,3.8,79% N2/21% O2,SAPO-34,CHA,,,,,8.04e-10,m2/s,298.0,K,,,,,1.38,bar,Membrane permeation (Fick's law),membrane_id: M1,Experimental,Membrane Permeation
S0376738818330400,10.1016/j.memsci.2018.12.021,xenon,4.9,3.8,,SAPO-34,CHA,,,,,2.9e-11,m2/s,298.0,K,,,,,1.38,bar,Membrane permeation (Fick's law),membrane_id: M1,Experimental,Membrane Permeation
S0376738818330400,10.1016/j.memsci.2018.12.021,air,3.69,3.8,79% N2/21% O2,SAPO-34,CHA,,,,,4.62e-10,m2/s,298.0,K,,,,,1.38,bar,Membrane permeation (Fick's law),membrane_id: M2,Experimental,Membrane Permeation
S0376738818330400,10.1016/j.memsci.2018.12.021,xenon,4.9,3.8,,SAPO-34,CHA,,,,,1.9e-11,m2/s,298.0,K,,,,,1.38,bar,Membrane permeation (Fick's law),membrane_id: M2,Experimental,Membrane Permeation
S0376738818330400,10.1016/j.memsci.2018.12.021,air,3.69,3.8,79% N2/21% O2,SAPO-34,CHA,,,,,2.9e-09,m2/s,298.0,K,,,,,1.38,bar,Membrane permeation (Fick's law),membrane_id: M3,Experimental,Membrane Permeation
S0376738818330400,10.1016/j.memsci.2018.12.021,xenon,4.9,3.8,,SAPO-34,CHA,,,,,4.02e-10,m2/s,298.0,K,,,,,1.38,bar,Membrane permeation (Fick's law),membrane_id: M3,Experimental,Membrane Permeation
S0376738818330400,10.1016/j.memsci.2018.12.021,air,3.69,3.8,79% N2/21% O2,SAPO-34,CHA,,,,,1.88e-09,m2/s,298.0,K,,,,,1.38,bar,Membrane permeation (Fick's law),membrane_id: M4,Experimental,Membrane Permeation
S0376738818330400,10.1016/j.memsci.2018.12.021,xenon,4.9,3.8,,SAPO-34,CHA,,,,,1.55e-10,m2/s,298.0,K,,,,,1.38,bar,Membrane permeation (Fick's law),membrane_id: M4,Experimental,Membrane Permeation
S037673881932112X,10.1016/j.memsci.2019.117534,carbon dioxide,3.3,3.8,,SAPO-34,CHA,0.2,,,,1.2e-10,m2/s,298.0,K,,,,,,,,,,
S037673881932112X,10.1016/j.memsci.2019.117534,dihydrogen,2.89,3.8,,SAPO-34,CHA,0.2,,,,1.3e-09,m2/s,298.0,K,,,,,,,,,,
S037673881932112X,10.1016/j.memsci.2019.117534,nitrogen,3.64,3.8,,SAPO-34,CHA,0.2,,,,1.8e-10,m2/s,298.0,K,,,,,,,,,,
S037673881932112X,10.1016/j.memsci.2019.117534,methane,3.8,3.8,,SAPO-34,CHA,0.2,,,,2e-11,m2/s,298.0,K,,,,,,,,,,
S0376738820306128,10.1016/j.memsci.2020.118033,ethene,3.9,5.4,,AHT,AHT,,,,,3.82e-10,m2/s,298.0,K,,,,,,,Molecular Dynamics,,Computational,MD
S0376738820306128,10.1016/j.memsci.2020.118033,ethane,4.0,5.4,,AHT,AHT,,,,,5.98e-12,m2/s,298.0,K,,,,,,,Molecular Dynamics,,Computational,MD
S0376738820313259,10.1016/j.memsci.2020.118749,water,2.65,4.1,,NaA,LTA-Na,,,,,2.42e-09,m2/s,,°C,5月30日,wt%,,,1,bar,Pervaporation,range_endpoint: minimum,Experimental,Membrane Permeation
S0376738820313259,10.1016/j.memsci.2020.118749,water,2.65,4.1,,NaA,LTA-Na,,,,,1.41e-08,m2/s,,°C,5月30日,wt%,,,1,bar,Pervaporation,range_endpoint: maximum,Experimental,Membrane Permeation
S0376738821002192,10.1016/j.memsci.2021.119269,nitrogen,3.64,4.7,,silicalite-1,MFI-H,,,,,7.72e-08,m2/s,295.0,K,,,,,,,Single gas permeation (corrected diffusivity method),dataset: average,Experimental,Membrane Permeation
S0376738821002192,10.1016/j.memsci.2021.119269,carbon dioxide,3.3,4.7,,silicalite-1,MFI-H,,,,,1.69e-08,m2/s,295.0,K,,,,,,,Single gas permeation (corrected diffusivity method),dataset: average,Experimental,Membrane Permeation
S0376738821002192,10.1016/j.memsci.2021.119269,methane,3.8,4.7,,silicalite-1,MFI-H,,,,,6.51e-08,m2/s,295.0,K,,,,,,,Single gas permeation (corrected diffusivity method),dataset: average,Experimental,Membrane Permeation
S0376738821002192,10.1016/j.memsci.2021.119269,nitrogen,3.64,4.7,,silicalite-1,MFI-H,,,,,8.28e-08,m2/s,295.0,K,,,,,1.71,bar,Single gas permeation (corrected diffusivity method),membrane: M1,Experimental,Membrane Permeation
S0376738821002192,10.1016/j.memsci.2021.119269,carbon dioxide,3.3,4.7,,silicalite-1,MFI-H,,,,,1.79e-08,m2/s,295.0,K,,,,,1.71,bar,Single gas permeation (corrected diffusivity method),membrane: M1,Experimental,Membrane Permeation
S0376738821002192,10.1016/j.memsci.2021.119269,methane,3.8,4.7,,silicalite-1,MFI-H,,,,,7.01e-08,m2/s,295.0,K,,,,,1.71,bar,Single gas permeation (corrected diffusivity method),membrane: M1,Experimental,Membrane Permeation
S0376738821002192,10.1016/j.memsci.2021.119269,nitrogen,3.64,4.7,,silicalite-1,MFI-H,,,,,8.64e-08,m2/s,295.0,K,,,,,3.07,bar,Single gas permeation (corrected diffusivity method),membrane: M1,Experimental,Membrane Permeation
S0376738821002192,10.1016/j.memsci.2021.119269,carbon dioxide,3.3,4.7,,silicalite-1,MFI-H,,,,,1.83e-08,m2/s,295.0,K,,,,,3.07,bar,Single gas permeation (corrected diffusivity method),membrane: M1,Experimental,Membrane Permeation
S0376738821002192,10.1016/j.memsci.2021.119269,methane,3.8,4.7,,silicalite-1,MFI-H,,,,,7.18e-08,m2/s,295.0,K,,,,,3.07,bar,Single gas permeation (corrected diffusivity method),membrane: M1,Experimental,Membrane Permeation
S0376738821002192,10.1016/j.memsci.2021.119269,nitrogen,3.64,4.7,,silicalite-1,MFI-H,,,,,9.07e-08,m2/s,295.0,K,,,,,4.45,bar,Single gas permeation (corrected diffusivity method),membrane: M1,Experimental,Membrane Permeation
S0376738821002192,10.1016/j.memsci.2021.119269,carbon dioxide,3.3,4.7,,silicalite-1,MFI-H,,,,,1.92e-08,m2/s,295.0,K,,,,,4.45,bar,Single gas permeation (corrected diffusivity method),membrane: M1,Experimental,Membrane Permeation
S0376738821002192,10.1016/j.memsci.2021.119269,methane,3.8,4.7,,silicalite-1,MFI-H,,,,,7.19e-08,m2/s,295.0,K,,,,,4.45,bar,Single gas permeation (corrected diffusivity method),membrane: M1,Experimental,Membrane Permeation
S0376738821002192,10.1016/j.memsci.2021.119269,nitrogen,3.64,4.7,,silicalite-1,MFI-H,,,,,7.2e-08,m2/s,295.0,K,,,,,1.71,bar,Single gas permeation (corrected diffusivity method),membrane: M2,Experimental,Membrane Permeation
S0376738821002192,10.1016/j.memsci.2021.119269,carbon dioxide,3.3,4.7,,silicalite-1,MFI-H,,,,,1.59e-08,m2/s,295.0,K,,,,,1.71,bar,Single gas permeation (corrected diffusivity method),membrane: M2,Experimental,Membrane Permeation
S0376738821002192,10.1016/j.memsci.2021.119269,methane,3.8,4.7,,silicalite-1,MFI-H,,,,,6.09e-08,m2/s,295.0,K,,,,,1.71,bar,Single gas permeation (corrected diffusivity method),membrane: M2,Experimental,Membrane Permeation
S0376738821002192,10.1016/j.memsci.2021.119269,nitrogen,3.64,4.7,,silicalite-1,MFI-H,,,,,7.72e-08,m2/s,295.0,K,,,,,3.1,bar,Single gas permeation (corrected diffusivity method),membrane: M2,Experimental,Membrane Permeation
S0376738821002192,10.1016/j.memsci.2021.119269,carbon dioxide,3.3,4.7,,silicalite-1,MFI-H,,,,,1.71e-08,m2/s,295.0,K,,,,,3.1,bar,Single gas permeation (corrected diffusivity method),membrane: M2,Experimental,Membrane Permeation
S0376738821002192,10.1016/j.memsci.2021.119269,methane,3.8,4.7,,silicalite-1,MFI-H,,,,,6.24e-08,m2/s,295.0,K,,,,,3.1,bar,Single gas permeation (corrected diffusivity method),membrane: M2,Experimental,Membrane Permeation
S0376738821002192,10.1016/j.memsci.2021.119269,nitrogen,3.64,4.7,,silicalite-1,MFI-H,,,,,8e-08,m2/s,295.0,K,,,,,4.5,bar,Single gas permeation (corrected diffusivity method),membrane: M2,Experimental,Membrane Permeation
S0376738821002192,10.1016/j.memsci.2021.119269,carbon dioxide,3.3,4.7,,silicalite-1,MFI-H,,,,,1.71e-08,m2/s,295.0,K,,,,,4.5,bar,Single gas permeation (corrected diffusivity method),membrane: M2,Experimental,Membrane Permeation
S0376738821002192,10.1016/j.memsci.2021.119269,methane,3.8,4.7,,silicalite-1,MFI-H,,,,,5.96e-08,m2/s,295.0,K,,,,,4.5,bar,Single gas permeation (corrected diffusivity method),membrane: M2,Experimental,Membrane Permeation
S0376738821002192,10.1016/j.memsci.2021.119269,nitrogen,3.64,4.7,,silicalite-1,MFI-H,,,,,7.83e-08,m2/s,295.0,K,,,,,1.71,bar,Single gas permeation (corrected diffusivity method),membrane: M3,Experimental,Membrane Permeation
S0376738821002192,10.1016/j.memsci.2021.119269,carbon dioxide,3.3,4.7,,silicalite-1,MFI-H,,,,,1.48e-08,m2/s,295.0,K,,,,,1.71,bar,Single gas permeation (corrected diffusivity method),membrane: M3,Experimental,Membrane Permeation
S0376738821002192,10.1016/j.memsci.2021.119269,methane,3.8,4.7,,silicalite-1,MFI-H,,,,,6.21e-08,m2/s,295.0,K,,,,,1.71,bar,Single gas permeation (corrected diffusivity method),membrane: M3,Experimental,Membrane Permeation
S0376738821002192,10.1016/j.memsci.2021.119269,nitrogen,3.64,4.7,,silicalite-1,MFI-H,,,,,7.87e-08,m2/s,295.0,K,,,,,3.1,bar,Single gas permeation (corrected diffusivity method),membrane: M3,Experimental,Membrane Permeation
S0376738821002192,10.1016/j.memsci.2021.119269,carbon dioxide,3.3,4.7,,silicalite-1,MFI-H,,,,,1.61e-08,m2/s,295.0,K,,,,,3.1,bar,Single gas permeation (corrected diffusivity method),membrane: M3,Experimental,Membrane Permeation
S0376738821002192,10.1016/j.memsci.2021.119269,methane,3.8,4.7,,silicalite-1,MFI-H,,,,,6.34e-08,m2/s,295.0,K,,,,,3.1,bar,Single gas permeation (corrected diffusivity method),membrane: M3,Experimental,Membrane Permeation
S0376738821002192,10.1016/j.memsci.2021.119269,nitrogen,3.64,4.7,,silicalite-1,MFI-H,,,,,8.3e-08,m2/s,295.0,K,,,,,4.5,bar,Single gas permeation (corrected diffusivity method),membrane: M3,Experimental,Membrane Permeation
S0376738821002192,10.1016/j.memsci.2021.119269,carbon dioxide,3.3,4.7,,silicalite-1,MFI-H,,,,,1.6e-08,m2/s,295.0,K,,,,,4.5,bar,Single gas permeation (corrected diffusivity method),membrane: M3,Experimental,Membrane Permeation
S0376738821002192,10.1016/j.memsci.2021.119269,methane,3.8,4.7,,silicalite-1,MFI-H,,,,,6.38e-08,m2/s,295.0,K,,,,,4.5,bar,Single gas permeation (corrected diffusivity method),membrane: M3,Experimental,Membrane Permeation
S0376738821002192,10.1016/j.memsci.2021.119269,nitrogen,3.64,4.7,,silicalite-1,MFI-H,,,,,7.91e-08,m2/s,295.0,K,,,,,1.7,bar,Single gas permeation (corrected diffusivity method),membrane: M4,Experimental,Membrane Permeation
S0376738821002192,10.1016/j.memsci.2021.119269,nitrogen,3.64,4.7,,silicalite-1,MFI-H,,,,,7.7e-08,m2/s,295.0,K,,,,,3.09,bar,Single gas permeation (corrected diffusivity method),membrane: M4,Experimental,Membrane Permeation
S0376738821002192,10.1016/j.memsci.2021.119269,nitrogen,3.64,4.7,,silicalite-1,MFI-H,,,,,8.35e-08,m2/s,295.0,K,,,,,4.48,bar,Single gas permeation (corrected diffusivity method),membrane: M4,Experimental,Membrane Permeation
S0376738821002192,10.1016/j.memsci.2021.119269,nitrogen,3.64,4.7,,silicalite-1,MFI-H,,,,,6.37e-08,m2/s,295.0,K,,,,,1.71,bar,Single gas permeation (corrected diffusivity method),membrane: M5,Experimental,Membrane Permeation
S0376738821002192,10.1016/j.memsci.2021.119269,nitrogen,3.64,4.7,,silicalite-1,MFI-H,,,,,6.84e-08,m2/s,295.0,K,,,,,3.1,bar,Single gas permeation (corrected diffusivity method),membrane: M5,Experimental,Membrane Permeation
S0376738821002192,10.1016/j.memsci.2021.119269,nitrogen,3.64,4.7,,silicalite-1,MFI-H,,,,,7.68e-08,m2/s,295.0,K,,,,,4.47,bar,Single gas permeation (corrected diffusivity method),membrane: M5,Experimental,Membrane Permeation
S0376738821002192,10.1016/j.memsci.2021.119269,nitrogen,3.64,4.7,,silicalite-1,MFI-H,,,,,6.33e-08,m2/s,295.0,K,,,,,1.71,bar,Single gas permeation (corrected diffusivity method),membrane: M6,Experimental,Membrane Permeation
S0376738821002192,10.1016/j.memsci.2021.119269,nitrogen,3.64,4.7,,silicalite-1,MFI-H,,,,,7.01e-08,m2/s,295.0,K,,,,,3.09,bar,Single gas permeation (corrected diffusivity method),membrane: M6,Experimental,Membrane Permeation
S0376738821002192,10.1016/j.memsci.2021.119269,nitrogen,3.64,4.7,,silicalite-1,MFI-H,,,,,7.36e-08,m2/s,295.0,K,,,,,4.49,bar,Single gas permeation (corrected diffusivity method),membrane: M6,Experimental,Membrane Permeation
S0376738821002192,10.1016/j.memsci.2021.119269,nitrogen,3.64,4.7,,silicalite-1,MFI-H,,,,,6.24e-08,m2/s,295.0,K,,,,,1.71,bar,Single gas permeation (corrected diffusivity method),membrane: M7,Experimental,Membrane Permeation
S0376738821002192,10.1016/j.memsci.2021.119269,nitrogen,3.64,4.7,,silicalite-1,MFI-H,,,,,6.78e-08,m2/s,295.0,K,,,,,3.09,bar,Single gas permeation (corrected diffusivity method),membrane: M7,Experimental,Membrane Permeation
S0376738821002192,10.1016/j.memsci.2021.119269,nitrogen,3.64,4.7,,silicalite-1,MFI-H,,,,,7.15e-08,m2/s,295.0,K,,,,,4.44,bar,Single gas permeation (corrected diffusivity method),membrane: M7,Experimental,Membrane Permeation
S0376738823005094,10.1016/j.memsci.2023.121853,carbon dioxide,3.3,3.8,,pure silica CHA,CHA,,,,,3.27e-09,m2/s,,,,,1.2,mmol/g,,,Molecular Dynamics,,Computational,MD
S0376738823005094,10.1016/j.memsci.2023.121853,carbon dioxide,3.3,3.8,,Si/Al ≈ 45 CHA,CHA,45,,,,2.15e-09,m2/s,,,,,1.2,mmol/g,,,Molecular Dynamics,,Computational,MD
S0376738823005094,10.1016/j.memsci.2023.121853,acetylene,4.0,3.8,,pure silica CHA,CHA,,,,,2.88e-09,m2/s,,,,,1.2,mmol/g,,,Molecular Dynamics,,Computational,MD
S0376738823005094,10.1016/j.memsci.2023.121853,acetylene,4.0,3.8,,Si/Al ≈ 45 CHA,CHA,45,,,,2.39e-09,m2/s,,,,,1.2,mmol/g,,,Molecular Dynamics,,Computational,MD
S0376738825008373,10.1016/j.memsci.2025.124524,helium,2.6,3.8,,SSZ-13,CHA-H,,,,,3.7e-10,m2/s,298.0,K,,,,,51,bar,membrane permeation,,Experimental,Membrane Permeation
S0376738825008373,10.1016/j.memsci.2025.124524,helium,2.6,3.8,equimolar He/CH4,SSZ-13,CHA-H,,,,,1.1e-10,m2/s,298.0,K,,,,,51,bar,membrane permeation,,Experimental,Membrane Permeation
S0376738825008373,10.1016/j.memsci.2025.124524,methane,3.8,3.8,,SSZ-13,CHA-H,,,,,2.1e-13,m2/s,298.0,K,,,,,51,bar,membrane permeation,,Experimental,Membrane Permeation
S0376738825008373,10.1016/j.memsci.2025.124524,methane,3.8,3.8,equimolar He/CH4,SSZ-13,CHA-H,,,,,3.2e-13,m2/s,298.0,K,,,2.55,mmol/g,51,bar,membrane permeation,,Experimental,Membrane Permeation
S0378382023001534,10.1016/j.fuproc.2023.107805,methanol,3.6,7.4,,Cu/Y zeolite,FAU-CuY,6,Cu,5.7,wt%,5.9e-08,m2/s,393.0,K,,,,,1,bar,Knudsen diffusion model,,Computational,Other
S0730725X12000677,10.1016/j.mri.2012.02.026,water,2.65,4.7,,silicalite-1,MFI-H,,,,,1.5e-08,m2/s,298.0,K,,,35,molecules/unit cell,,,PFG-NMR,"sample: 1S,2S; D2O/H2O ratio: 1S 95/5, 2S 50/50; comment: mean apparent self-diffusion coefficient from initial slope of DD",Experimental,PFG NMR
S0730725X12000677,10.1016/j.mri.2012.02.026,water,2.65,4.7,,silicalite-1,MFI-H,,,,,4.5e-08,m2/s,298.0,K,,,35,molecules/unit cell,,,PFG-NMR,sample: 1S; phase: gas-like (DA) from two-site KArger model fit,Experimental,PFG NMR
S0730725X12000677,10.1016/j.mri.2012.02.026,water,2.65,4.7,,silicalite-1,MFI-H,,,,,6e-10,m2/s,298.0,K,,,35,molecules/unit cell,,,PFG-NMR,sample: 1S; phase: liquid (DB) from two-site KArger model fit,Experimental,PFG NMR
S0730725X12000677,10.1016/j.mri.2012.02.026,water,2.65,4.7,,silicalite-1,MFI-H,,,,,1e-07,m2/s,298.0,K,,,9,molecules/unit cell,,,PFG-NMR,sample: 3S; D2O/H2O: 95/5; comment: mean apparent self-diffusion coefficient from DD,Experimental,PFG NMR
S0896844616300031,10.1016/j.supflu.2016.01.003,carbon dioxide,3.3,7.4,,NaX,FAU-NaX,1,,,,6.31e-10,m2/s,298.0,K,,,34,molecules/unit cell,1,bar,Molecular Dynamics,,Computational,MD
S0896844616300031,10.1016/j.supflu.2016.01.003,carbon dioxide,3.3,7.4,,NaX,FAU-NaX,1,,,,1.11e-09,m2/s,373.0,K,,,34,molecules/unit cell,500,bar,Molecular Dynamics,,Computational,MD
S0896844616300031,10.1016/j.supflu.2016.01.003,carbon dioxide,3.3,7.4,,NaX,FAU-NaX,1,,,,1.49e-10,m2/s,298.0,K,,,20,molecules/unit cell,1,bar,Molecular Dynamics,,Computational,MD
S0896844616300031,10.1016/j.supflu.2016.01.003,carbon dioxide,3.3,7.4,,NaX,FAU-NaX,1,,,,1.86e-10,m2/s,373.0,K,,,20,molecules/unit cell,1,bar,Molecular Dynamics,,Computational,MD
S0896844616300031,10.1016/j.supflu.2016.01.003,carbon dioxide,3.3,7.4,,NaX,FAU-NaX,1,,,,1.75e-10,m2/s,473.0,K,,,20,molecules/unit cell,1,bar,Molecular Dynamics,,Computational,MD
S0896844616300031,10.1016/j.supflu.2016.01.003,carbon dioxide,3.3,7.4,,NaX,FAU-NaX,1,,,,1.61e-10,m2/s,573.0,K,,,20,molecules/unit cell,1,bar,Molecular Dynamics,,Computational,MD
S0920586106003312,10.1016/j.cattod.2005.12.006,water,2.65,4.1,,NaA,LTA-Na,,,,,2.97e-11,m2/s,333.0,K,,,,,,,Pervaporation,source: Table 4,Experimental,Membrane Permeation
S0920586106003312,10.1016/j.cattod.2005.12.006,ethanol,4.3,4.1,,NaA,LTA-Na,,,,,1.17e-12,m2/s,333.0,K,,,,,,,Pervaporation,source: Table 4,Experimental,Membrane Permeation
S0920586106003312,10.1016/j.cattod.2005.12.006,water,2.65,4.1,,NaA,LTA-Na,,,,,2.97e-11,m2/s,333.0,K,,,,,,,Pervaporation,source: Table 6,Experimental,Membrane Permeation
S0920586106003312,10.1016/j.cattod.2005.12.006,ethanol,4.3,4.1,,NaA,LTA-Na,,,,,1.15e-12,m2/s,333.0,K,,,,,,,Pervaporation,source: text,Experimental,Membrane Permeation
S0920586106003312,10.1016/j.cattod.2005.12.006,water,2.65,4.1,,NaA,LTA-Na,,,,,2.97e-11,m2/s,333.0,K,,,,,,,Pervaporation,source: text,Experimental,Membrane Permeation
S0920586106003312,10.1016/j.cattod.2005.12.006,ethanol,4.3,4.1,,NaA,LTA-Na,,,,,1.17e-12,m2/s,333.0,K,,,,,,,Pervaporation,source: Table 6,Experimental,Membrane Permeation
S092058611100071X,10.1016/j.cattod.2011.01.037,benzene,5.35,4.7,,ZSM-5 pellet,MFI-H,45,,,,1.36e-10,m2/s,373.0,K,,,,,0.001,bar,Gravimetric uptake (TGA),,Experimental,Uptake/Release
S092058611100071X,10.1016/j.cattod.2011.01.037,"1,4-dimethylbenzene",5.8,4.7,,ZSM-5 pellet,MFI-H,45,,,,4.33e-12,m2/s,373.0,K,,,,,0.001,bar,Gravimetric uptake (TGA),,Experimental,Uptake/Release
S092058611100071X,10.1016/j.cattod.2011.01.037,benzene,5.35,4.7,,ZSM-5 pellet,MFI-H,45,,,,6.36e-07,m2/s,,,,,,,,,Calculation (Knudsen equation),mesopore diffusion; pore diameter: 6 nm,Computational,Other
S092058611100071X,10.1016/j.cattod.2011.01.037,"1,4-dimethylbenzene",5.8,4.7,,ZSM-5 pellet,MFI-H,45,,,,5.45e-07,m2/s,,,,,,,,,Calculation (Knudsen equation),mesopore diffusion; pore diameter: 6 nm,Computational,Other
S0920586112006955,10.1016/j.cattod.2012.09.031,benzene,5.35,7.4,,Nano-Y,FAU-NaY,1.6,,,,1.26e-17,m2/s,298.0,K,,,,,,,gravimetric uptake,,Experimental,Uptake/Release
S0920586112006955,10.1016/j.cattod.2012.09.031,benzene,5.35,7.4,,Nano-Y@MesoSiO2-20 nm,FAU-NaY,2.19,,,,1.67e-18,m2/s,298.0,K,,,,,,,gravimetric uptake,,Experimental,Uptake/Release
S0920586113002058,10.1016/j.cattod.2013.04.016,octane,4.9,4.7,,PZ,MFI,140,,,,5.1e-14,m2/s,343.0,K,,,,,,,gravimetric uptake (IGA),,Experimental,Uptake/Release
S0920586113002058,10.1016/j.cattod.2013.04.016,octane,4.9,4.7,,MZ-0.25,MFI,89.5,,,,5.8e-14,m2/s,343.0,K,,,,,,,gravimetric uptake (IGA),,Experimental,Uptake/Release
S0920586113002058,10.1016/j.cattod.2013.04.016,octane,4.9,4.7,,MZ-0.50,MFI,79.5,,,,7.82e-14,m2/s,343.0,K,,,,,,,gravimetric uptake (IGA),,Experimental,Uptake/Release
S0920586113002058,10.1016/j.cattod.2013.04.016,octane,4.9,4.7,,MZ-0.75,MFI,48.9,,,,9.75e-14,m2/s,343.0,K,,,,,,,gravimetric uptake (IGA),,Experimental,Uptake/Release
S0920586113002058,10.1016/j.cattod.2013.04.016,octane,4.9,4.7,,MZ-1.00,MFI,36.9,,,,1.21e-13,m2/s,343.0,K,,,,,,,gravimetric uptake (IGA),,Experimental,Uptake/Release
S0920586118300634,10.1016/j.cattod.2018.02.012,hexane,4.3,4.7,,mesoporous H-ZSM-5 (60 A),MFI,,,,,1.24e-09,m2/s,300.0,K,,,3,molecules/unit cell,,,Molecular Dynamics,,Computational,MD
S0920586118300634,10.1016/j.cattod.2018.02.012,hexane,4.3,4.7,,mesoporous H-ZSM-5 (60 A),MFI,,,,,1.83e-09,m2/s,400.0,K,,,3,molecules/unit cell,,,Molecular Dynamics,,Computational,MD
S0920586118300634,10.1016/j.cattod.2018.02.012,benzene,5.35,4.7,,mesoporous H-ZSM-5 (20 A),MFI,,,,,1.7e-10,m2/s,300.0,K,,,3,molecules/unit cell,,,Molecular Dynamics,,Computational,MD
S0920586118300634,10.1016/j.cattod.2018.02.012,hexane,4.3,4.7,,mesoporous H-ZSM-5 (20 A),MFI,,,,,1.4e-10,m2/s,300.0,K,,,3,molecules/unit cell,,,Molecular Dynamics,,Computational,MD
S0920586118300634,10.1016/j.cattod.2018.02.012,benzene,5.35,4.7,,microporous H-ZSM-5,MFI-H,31,,,,7.4e-11,m2/s,700.0,K,,,3,molecules/unit cell,,,Molecular Dynamics,,Computational,MD
S0920586118300634,10.1016/j.cattod.2018.02.012,benzene,5.35,4.7,,mesoporous H-ZSM-5 (20 A),MFI,,,,,1.07e-08,m2/s,700.0,K,,,3,molecules/unit cell,,,Molecular Dynamics,,Computational,MD
S0920586118300634,10.1016/j.cattod.2018.02.012,benzene,5.35,4.7,,mesoporous H-ZSM-5 (60 A),MFI,,,,,2.6e-08,m2/s,700.0,K,,,3,molecules/unit cell,,,Molecular Dynamics,,Computational,MD
S0920586118300634,10.1016/j.cattod.2018.02.012,naphthalene,6.5,4.7,,microporous H-ZSM-5,MFI-H,31,,,,4e-12,m2/s,700.0,K,,,1.5,molecules/unit cell,,,Molecular Dynamics,,Computational,MD
S0920586118300634,10.1016/j.cattod.2018.02.012,naphthalene,6.5,4.7,,mesoporous H-ZSM-5 (20 A),MFI,,,,,4e-09,m2/s,700.0,K,,,1.5,molecules/unit cell,,,Molecular Dynamics,,Computational,MD
S0920586118300634,10.1016/j.cattod.2018.02.012,naphthalene,6.5,4.7,,mesoporous H-ZSM-5 (60 A),MFI,,,,,9.2e-09,m2/s,700.0,K,,,1.5,molecules/unit cell,,,Molecular Dynamics,,Computational,MD
S0920586118300634,10.1016/j.cattod.2018.02.012,anthracene,7.3,4.7,,microporous H-ZSM-5,MFI-H,31,,,,2e-12,m2/s,700.0,K,,,1.5,molecules/unit cell,,,Molecular Dynamics,,Computational,MD
S0920586118300634,10.1016/j.cattod.2018.02.012,anthracene,7.3,4.7,,mesoporous H-ZSM-5 (20 A),MFI,,,,,1.7e-09,m2/s,700.0,K,,,1.5,molecules/unit cell,,,Molecular Dynamics,,Computational,MD
S0920586118300634,10.1016/j.cattod.2018.02.012,anthracene,7.3,4.7,,mesoporous H-ZSM-5 (60 A),MFI,,,,,3e-09,m2/s,700.0,K,,,1.5,molecules/unit cell,,,Molecular Dynamics,,Computational,MD
S0920586118300634,10.1016/j.cattod.2018.02.012,methane,3.8,4.7,,mesoporous H-ZSM-5 (20 A),MFI,,,,,6.68e-08,m2/s,700.0,K,,,96,molecules,,,Molecular Dynamics,direction: z,Computational,MD
S0920586118300634,10.1016/j.cattod.2018.02.012,methane,3.8,4.7,,mesoporous H-ZSM-5 (60 A),MFI,,,,,2.45e-07,m2/s,700.0,K,,,384,molecules,,,Molecular Dynamics,direction: z,Computational,MD
S0920586118300634,10.1016/j.cattod.2018.02.012,methane,3.8,4.7,,mesoporous H-ZSM-5 (20 A),MFI,,,,,7.23e-07,m2/s,700.0,K,,,,,,,Knudsen model,direction: z,Computational,Other
S0920586118300634,10.1016/j.cattod.2018.02.012,methane,3.8,4.7,,mesoporous H-ZSM-5 (60 A),MFI,,,,,2.17e-06,m2/s,700.0,K,,,,,,,Knudsen model,direction: z,Computational,Other
S0920586124000555,10.1016/j.cattod.2024.114561,methane,3.8,6.6,,β-zeolite,BEA-H,,,,,1.1e-06,m2/s,293.0,K,,,0.09,mol/kg,0.159,bar,PFG NMR,diffusion_coefficient_type: D_long-range; crystallite_size: 15 μm,Experimental,PFG NMR
S0920586124000555,10.1016/j.cattod.2024.114561,methane,3.8,6.6,,β-zeolite,BEA-H,,,,,8.7e-07,m2/s,293.0,K,,,0.11,mol/kg,0.194,bar,PFG NMR,diffusion_coefficient_type: D_long-range; crystallite_size: 15 μm,Experimental,PFG NMR
S0920586124000555,10.1016/j.cattod.2024.114561,methane,3.8,6.6,,β-zeolite,BEA-H,,,,,4.8e-07,m2/s,293.0,K,,,0.18,mol/kg,0.336,bar,PFG NMR,diffusion_coefficient_type: D_long-range; crystallite_size: 15 μm,Experimental,PFG NMR
S0920586124000555,10.1016/j.cattod.2024.114561,methane,3.8,6.6,,β-zeolite,BEA-H,,,,,2.3e-07,m2/s,293.0,K,,,0.24,mol/kg,0.45,bar,PFG NMR,diffusion_coefficient_type: D_long-range; crystallite_size: 15 μm,Experimental,PFG NMR
S0920586124000555,10.1016/j.cattod.2024.114561,methane,3.8,6.6,,β-zeolite,BEA-H,,,,,1.9e-07,m2/s,293.0,K,,,0.34,mol/kg,0.612,bar,PFG NMR,diffusion_coefficient_type: D_long-range; crystallite_size: 15 μm,Experimental,PFG NMR
S0920586124000555,10.1016/j.cattod.2024.114561,ethane,4.0,6.6,,β-zeolite,BEA-H,,,,,8.2e-08,m2/s,293.0,K,,,1.03,mol/kg,0.11,bar,PFG NMR,diffusion_coefficient_type: D_long-range; crystallite_size: 15 μm,Experimental,PFG NMR
S0920586124000555,10.1016/j.cattod.2024.114561,ethane,4.0,6.6,,β-zeolite,BEA-H,,,,,7.3e-08,m2/s,293.0,K,,,1.46,mol/kg,0.2,bar,PFG NMR,diffusion_coefficient_type: D_long-range; crystallite_size: 15 μm,Experimental,PFG NMR
S0920586124000555,10.1016/j.cattod.2024.114561,ethane,4.0,6.6,,β-zeolite,BEA-H,,,,,3.7e-08,m2/s,293.0,K,,,2.15,mol/kg,0.52,bar,PFG NMR,diffusion_coefficient_type: D_long-range; crystallite_size: 15 μm,Experimental,PFG NMR
S0920586124000555,10.1016/j.cattod.2024.114561,ethane,4.0,6.6,,β-zeolite,BEA-H,,,,,2.7e-08,m2/s,293.0,K,,,2.25,mol/kg,0.62,bar,PFG NMR,diffusion_coefficient_type: D_long-range; crystallite_size: 15 μm,Experimental,PFG NMR
S0920586124000555,10.1016/j.cattod.2024.114561,ethane,4.0,6.6,,β-zeolite,BEA-H,,,,,2.2e-08,m2/s,293.0,K,,,2.45,mol/kg,0.9,bar,PFG NMR,diffusion_coefficient_type: D_long-range; crystallite_size: 15 μm,Experimental,PFG NMR
S0920586124000555,10.1016/j.cattod.2024.114561,methane,3.8,6.6,,β-zeolite,BEA-H,,,,,6.6e-07,m2/s,293.0,K,,,0.09,mol/kg,0.159,bar,PFG NMR and 1H T1/T2 relaxometry,diffusion_coefficient_type: D_intra; crystallite_size: 15 μm,Experimental,PFG NMR
S0920586124000555,10.1016/j.cattod.2024.114561,methane,3.8,6.6,,β-zeolite,BEA-H,,,,,4.1e-07,m2/s,293.0,K,,,0.11,mol/kg,0.194,bar,PFG NMR and 1H T1/T2 relaxometry,diffusion_coefficient_type: D_intra; crystallite_size: 15 μm,Experimental,PFG NMR
S0920586124000555,10.1016/j.cattod.2024.114561,methane,3.8,6.6,,β-zeolite,BEA-H,,,,,2.6e-07,m2/s,293.0,K,,,0.18,mol/kg,0.336,bar,PFG NMR and 1H T1/T2 relaxometry,diffusion_coefficient_type: D_intra; crystallite_size: 15 μm,Experimental,PFG NMR
S0920586124000555,10.1016/j.cattod.2024.114561,methane,3.8,6.6,,β-zeolite,BEA-H,,,,,9.3e-08,m2/s,293.0,K,,,0.24,mol/kg,0.45,bar,PFG NMR and 1H T1/T2 relaxometry,diffusion_coefficient_type: D_intra; crystallite_size: 15 μm,Experimental,PFG NMR
S0920586124000555,10.1016/j.cattod.2024.114561,methane,3.8,6.6,,β-zeolite,BEA-H,,,,,8.2e-08,m2/s,293.0,K,,,0.34,mol/kg,0.612,bar,PFG NMR and 1H T1/T2 relaxometry,diffusion_coefficient_type: D_intra; crystallite_size: 15 μm,Experimental,PFG NMR
S0920586124000555,10.1016/j.cattod.2024.114561,ethane,4.0,6.6,,β-zeolite,BEA-H,,,,,4.5e-08,m2/s,293.0,K,,,1.03,mol/kg,0.11,bar,PFG NMR and 1H T1/T2 relaxometry,diffusion_coefficient_type: D_intra; crystallite_size: 15 μm,Experimental,PFG NMR
S0920586124000555,10.1016/j.cattod.2024.114561,ethane,4.0,6.6,,β-zeolite,BEA-H,,,,,2.7e-08,m2/s,293.0,K,,,1.46,mol/kg,0.2,bar,PFG NMR and 1H T1/T2 relaxometry,diffusion_coefficient_type: D_intra; crystallite_size: 15 μm,Experimental,PFG NMR
S0920586124000555,10.1016/j.cattod.2024.114561,ethane,4.0,6.6,,β-zeolite,BEA-H,,,,,2e-08,m2/s,293.0,K,,,2.15,mol/kg,0.52,bar,PFG NMR and 1H T1/T2 relaxometry,diffusion_coefficient_type: D_intra; crystallite_size: 15 μm,Experimental,PFG NMR
S0920586124000555,10.1016/j.cattod.2024.114561,ethane,4.0,6.6,,β-zeolite,BEA-H,,,,,1.6e-08,m2/s,293.0,K,,,2.25,mol/kg,0.62,bar,PFG NMR and 1H T1/T2 relaxometry,diffusion_coefficient_type: D_intra; crystallite_size: 15 μm,Experimental,PFG NMR
S0920586124000555,10.1016/j.cattod.2024.114561,ethane,4.0,6.6,,β-zeolite,BEA-H,,,,,8.2e-09,m2/s,293.0,K,,,2.45,mol/kg,0.9,bar,PFG NMR and 1H T1/T2 relaxometry,diffusion_coefficient_type: D_intra; crystallite_size: 15 μm,Experimental,PFG NMR
S0920586124000555,10.1016/j.cattod.2024.114561,methane,3.8,6.6,,β-zeolite,BEA-H,,,,,4.8e-07,m2/s,293.0,K,,,0.19,mol/kg,,,PFG NMR,diffusion_coefficient_type: D_long-range; crystallite_size: 15 μm,Experimental,PFG NMR
S0920586124000555,10.1016/j.cattod.2024.114561,methane,3.8,6.6,,β-zeolite,BEA-H,,,,,2.6e-07,m2/s,293.0,K,,,0.19,mol/kg,,,PFG NMR and 1H T1/T2 relaxometry,diffusion_coefficient_type: D_intra; crystallite_size: 15 μm,Experimental,PFG NMR
S0920586124000555,10.1016/j.cattod.2024.114561,methane,3.8,6.6,,β-zeolite,BEA-H,,,,,5.2e-07,m2/s,293.0,K,,,0.2,mol/kg,,,PFG NMR,diffusion_coefficient_type: D_long-range; crystallite_size: 0.5 μm,Experimental,PFG NMR
S0920586124000555,10.1016/j.cattod.2024.114561,methane,3.8,6.6,,β-zeolite,BEA-H,,,,,2.7e-07,m2/s,293.0,K,,,0.2,mol/kg,,,PFG NMR and 1H T1/T2 relaxometry,diffusion_coefficient_type: D_intra; crystallite_size: 0.5 μm,Experimental,PFG NMR
S0920586124000555,10.1016/j.cattod.2024.114561,methane,3.8,6.6,,β-zeolite,BEA-H,,,,,5e-07,m2/s,293.0,K,,,0.2,mol/kg,,,PFG NMR,diffusion_coefficient_type: D_long-range; crystallite_size: 0.3 μm,Experimental,PFG NMR
S0920586124000555,10.1016/j.cattod.2024.114561,methane,3.8,6.6,,β-zeolite,BEA-H,,,,,2.4e-07,m2/s,293.0,K,,,0.2,mol/kg,,,PFG NMR and 1H T1/T2 relaxometry,diffusion_coefficient_type: D_intra; crystallite_size: 0.3 μm,Experimental,PFG NMR
S0920586124000555,10.1016/j.cattod.2024.114561,methane,3.8,6.6,,β-zeolite,BEA-H,,,,,3.49e-05,m2/s,293.0,K,,,0.09,mol/kg,0.159,bar,PFG NMR,diffusion_coefficient_type: D_gas_approximated_as_D_inter; crystallite_size: 15 μm,Experimental,PFG NMR
S0920586124000555,10.1016/j.cattod.2024.114561,methane,3.8,6.6,,β-zeolite,BEA-H,,,,,4.75e-07,m2/s,293.0,K,,,0.09,mol/kg,0.159,bar,PFG NMR and T1/T2 relaxometry (calculated D_long-range),diffusion_coefficient_type: D_long-range_approximation_p_inter_D_gas; crystallite_size: 15 μm,Experimental,PFG NMR
S0920586124000555,10.1016/j.cattod.2024.114561,methane,3.8,6.6,,β-zeolite,BEA-H,,,,,9.49e-07,m2/s,293.0,K,,,0.09,mol/kg,0.159,bar,Kinetic theory calculation,diffusion_coefficient_type: D_long-range_kinetic_theory; crystallite_size: 15 μm,Computational,Other
S0920586198004982,10.1016/S0920-5861(98)00498-2,methane,3.8,4.7,,silicalite,MFI,,,,,8.88e-09,m2/s,300.0,K,,,12,molecules/unit cell,,,Molecular Dynamics,simulation_cell: 1 unit cell,Computational,MD
S0920586198004982,10.1016/S0920-5861(98)00498-2,methane,3.8,4.7,,silicalite,MFI,,,,,4.31e-09,m2/s,150.0,K,,,12,molecules/unit cell,,,Molecular Dynamics,simulation_cell: 1 unit cell,Computational,MD
S0920586198004982,10.1016/S0920-5861(98)00498-2,methane,3.8,4.7,,silicalite,MFI,,,,,9.28e-09,m2/s,200.0,K,,,12,molecules/unit cell,,,Molecular Dynamics,simulation_cell: 1 unit cell,Computational,MD
S0920586198004982,10.1016/S0920-5861(98)00498-2,methane,3.8,4.7,,silicalite,MFI,,,,,8.56e-09,m2/s,250.0,K,,,12,molecules/unit cell,,,Molecular Dynamics,simulation_cell: 1 unit cell,Computational,MD
S0920586198004982,10.1016/S0920-5861(98)00498-2,methane,3.8,4.7,,silicalite,MFI,,,,,9.93e-09,m2/s,350.0,K,,,12,molecules/unit cell,,,Molecular Dynamics,simulation_cell: 1 unit cell,Computational,MD
S0920586198004982,10.1016/S0920-5861(98)00498-2,methane,3.8,4.7,,silicalite,MFI,,,,,1.13e-08,m2/s,400.0,K,,,12,molecules/unit cell,,,Molecular Dynamics,simulation_cell: 1 unit cell,Computational,MD
S0920586198004982,10.1016/S0920-5861(98)00498-2,methane,3.8,4.7,,silicalite,MFI,,,,,1.79e-08,m2/s,300.0,K,,,6,molecules/unit cell,,,Molecular Dynamics,simulation_cell: 1 unit cell,Computational,MD
S0920586198004982,10.1016/S0920-5861(98)00498-2,methane,3.8,4.7,,silicalite,MFI,,,,,1.04e-08,m2/s,150.0,K,,,6,molecules/unit cell,,,Molecular Dynamics,simulation_cell: 1 unit cell,Computational,MD
S0920586198004982,10.1016/S0920-5861(98)00498-2,methane,3.8,4.7,,silicalite,MFI,,,,,1.74e-08,m2/s,700.0,K,,,24,molecules/unit cell,,,Molecular Dynamics,simulation_cell: 2 unit cells,Computational,MD
S0920586198004982,10.1016/S0920-5861(98)00498-2,methane,3.8,4.7,,silicalite,MFI,,,,,1.6e-08,m2/s,600.0,K,,,24,molecules/unit cell,,,Molecular Dynamics,simulation_cell: 2 unit cells,Computational,MD
S0920586198004982,10.1016/S0920-5861(98)00498-2,methane,3.8,4.7,,silicalite,MFI,,,,,1.2e-08,m2/s,500.0,K,,,24,molecules/unit cell,,,Molecular Dynamics,simulation_cell: 2 unit cells,Computational,MD
S0920586198004982,10.1016/S0920-5861(98)00498-2,methane,3.8,4.7,,silicalite,MFI,,,,,1.1e-08,m2/s,400.0,K,,,24,molecules/unit cell,,,Molecular Dynamics,simulation_cell: 2 unit cells,Computational,MD
S0920586198004982,10.1016/S0920-5861(98)00498-2,methane,3.8,4.7,,silicalite,MFI,,,,,8.68e-09,m2/s,300.0,K,,,24,molecules/unit cell,,,Molecular Dynamics,simulation_cell: 2 unit cells,Computational,MD
S0920586198004982,10.1016/S0920-5861(98)00498-2,water,2.65,4.7,,silicalite,MFI,,,,,1.69e-08,m2/s,773.0,K,,,,,1,bar,Monte Carlo,system: one-component,Computational,Other
S0920586198004982,10.1016/S0920-5861(98)00498-2,water,2.65,4.7,,silicalite,MFI,,,,,5.21e-10,m2/s,773.0,K,,,,,1,bar,Monte Carlo,system: MTO synthesis,Computational,Other
S0920586198004982,10.1016/S0920-5861(98)00498-2,methanol,3.6,4.7,,silicalite,MFI,,,,,1.27e-08,m2/s,773.0,K,,,,,1,bar,Monte Carlo,system: one-component,Computational,Other
S0920586198004982,10.1016/S0920-5861(98)00498-2,methanol,3.6,4.7,,silicalite,MFI,,,,,3.89e-10,m2/s,773.0,K,,,,,1,bar,Monte Carlo,system: MTO synthesis,Computational,Other
S0920586198004982,10.1016/S0920-5861(98)00498-2,paraffins,,4.7,,silicalite,MFI,,,,,1.08e-08,m2/s,773.0,K,,,,,1,bar,Monte Carlo,system: one-component,Computational,Other
S0920586198004982,10.1016/S0920-5861(98)00498-2,paraffins,,4.7,,silicalite,MFI,,,,,6.62e-09,m2/s,773.0,K,,,,,1,bar,Monte Carlo,system: MTO synthesis,Computational,Other
S0921883119304777,10.1016/j.apt.2019.12.031,strontium(2+),,,,NAASMS-Z (nano-zeolite Y),NAASMS-Z,2.38,,,,1.22e-10,m2/s,298.0,K,,,359.35,mg/g,,,Vermeulen kinetic modeling (batch uptake),,Experimental,Uptake/Release
S0921883119304777,10.1016/j.apt.2019.12.031,strontium(2+),,,,NAASMS-Z (nano-zeolite Y),NAASMS-Z,2.38,,,,2.62e-10,m2/s,303.0,K,,,368.44,mg/g,,,Vermeulen kinetic modeling (batch uptake),,Experimental,Uptake/Release
S0921883119304777,10.1016/j.apt.2019.12.031,strontium(2+),,,,NAASMS-Z (nano-zeolite Y),NAASMS-Z,2.38,,,,3.99e-10,m2/s,313.0,K,,,376.44,mg/g,,,Vermeulen kinetic modeling (batch uptake),,Experimental,Uptake/Release
S0921883119304777,10.1016/j.apt.2019.12.031,caesium(1+),,,,NAASMS-Z (nano-zeolite Y),NAASMS-Z,2.38,,,,1.02e-10,m2/s,298.0,K,,,387.33,mg/g,,,Vermeulen kinetic modeling (batch uptake),,Experimental,Uptake/Release
S0921883119304777,10.1016/j.apt.2019.12.031,caesium(1+),,,,NAASMS-Z (nano-zeolite Y),NAASMS-Z,2.38,,,,2.32e-10,m2/s,303.0,K,,,388.44,mg/g,,,Vermeulen kinetic modeling (batch uptake),,Experimental,Uptake/Release
S0921883119304777,10.1016/j.apt.2019.12.031,caesium(1+),,,,NAASMS-Z (nano-zeolite Y),NAASMS-Z,2.38,,,,2.99e-10,m2/s,313.0,K,,,390.22,mg/g,,,Vermeulen kinetic modeling (batch uptake),,Experimental,Uptake/Release
S0921883121001709,10.1016/j.apt.2021.03.037,toluene,5.85,4.7,,ZSM-5,MFI-H,48.7,H+,,,1.81e-11,m2/s,723.0,K,,,1,molecules,,,Molecular Dynamics,,Computational,MD
S0921883121001709,10.1016/j.apt.2021.03.037,toluene,5.85,4.7,,ZSM-5,MFI-H,48.7,H+,,,1.77e-11,m2/s,723.0,K,,,8,molecules,,,Molecular Dynamics,,Computational,MD
S0921883121001709,10.1016/j.apt.2021.03.037,toluene,5.85,4.7,,ZSM-5,MFI-H,48.7,H+,,,9.69e-12,m2/s,723.0,K,,,32,molecules,,,Molecular Dynamics,,Computational,MD
S0921883121001709,10.1016/j.apt.2021.03.037,toluene,5.85,4.7,,ZSM-5,MFI-H,48.7,H+,,,7.94e-12,m2/s,723.0,K,,,64,molecules,,,Molecular Dynamics,,Computational,MD
S0921883121001709,10.1016/j.apt.2021.03.037,toluene,5.85,4.7,,ZSM-5,MFI-H,48.7,H+,,,3.8e-12,m2/s,723.0,K,,,128,molecules,,,Molecular Dynamics,,Computational,MD
S0921883121001709,10.1016/j.apt.2021.03.037,toluene,5.85,4.7,,MZ5,MFI-H,39.6,H+,,,4.96e-11,m2/s,723.0,K,,,1,molecules,,,Molecular Dynamics,,Computational,MD
S0921883121001709,10.1016/j.apt.2021.03.037,toluene,5.85,4.7,,MZ5,MFI-H,39.6,H+,,,4.95e-11,m2/s,723.0,K,,,8,molecules,,,Molecular Dynamics,,Computational,MD
S0921883121001709,10.1016/j.apt.2021.03.037,toluene,5.85,4.7,,MZ5,MFI-H,39.6,H+,,,4.74e-11,m2/s,723.0,K,,,32,molecules,,,Molecular Dynamics,,Computational,MD
S0921883121001709,10.1016/j.apt.2021.03.037,toluene,5.85,4.7,,MZ5,MFI-H,39.6,H+,,,3.7e-11,m2/s,723.0,K,,,64,molecules,,,Molecular Dynamics,,Computational,MD
S0921883121001709,10.1016/j.apt.2021.03.037,toluene,5.85,4.7,,MZ5,MFI-H,39.6,H+,,,2.65e-11,m2/s,723.0,K,,,128,molecules,,,Molecular Dynamics,,Computational,MD
S0921883121001709,10.1016/j.apt.2021.03.037,toluene,5.85,4.7,,SiMZ5,MFI-H,40.5,H+,,,4.56e-11,m2/s,723.0,K,,,1,molecules,,,Molecular Dynamics,,Computational,MD
S0921883121001709,10.1016/j.apt.2021.03.037,toluene,5.85,4.7,,SiMZ5,MFI-H,40.5,H+,,,4.54e-11,m2/s,723.0,K,,,8,molecules,,,Molecular Dynamics,,Computational,MD
S0921883121001709,10.1016/j.apt.2021.03.037,toluene,5.85,4.7,,SiMZ5,MFI-H,40.5,H+,,,3.37e-11,m2/s,723.0,K,,,32,molecules,,,Molecular Dynamics,,Computational,MD
S0921883121001709,10.1016/j.apt.2021.03.037,toluene,5.85,4.7,,SiMZ5,MFI-H,40.5,H+,,,2.16e-11,m2/s,723.0,K,,,64,molecules,,,Molecular Dynamics,,Computational,MD
S0921883121001709,10.1016/j.apt.2021.03.037,toluene,5.85,4.7,,SiMZ5,MFI-H,40.5,H+,,,1.94e-11,m2/s,723.0,K,,,128,molecules,,,Molecular Dynamics,,Computational,MD
