Repository: leipeng66666/zeolite-diffusion-agent

# Zeolite Diffusion Data Extraction

A two-module pipeline for acquiring scientific papers from major publishers and extracting structured diffusion coefficient data from zeolite research.

## Project Structure

```
├── literature-acquisition/       # Paper download tools
│   ├── wiley/                    #   Wiley Online Library downloader
│   ├── elsevier/                 #   Elsevier / ScienceDirect downloader
│   └── springer/                 #   Springer Link downloader
├── literature-extraction/        # Data extraction pipeline
│   ├── agent.py                  #   Main orchestrator
│   ├── value.py                  #   Stage 1: diffusion value extraction

File: consolidated_cleand.csv (part 8 of 17)
filename,doi,guest_molecule,KD_A,PLD_A,guest_composition,zeolite_name,std_zeolite_name,si_al_ratio,modified_ion,loading_value,loading_unit,diffusion_coefficient_value,diffusion_coefficient_unit,temperature_value,temperature_unit,concentration_value,concentration_unit,adsorption_loading_value,adsorption_loading_unit,pressure_value,pressure_unit,experimental_method,distinguishing_variable,method_type,method_category
S0925400508002190,10.1016/j.snb.2008.03.014,"nitrogen monoxide, nitrogen dioxide",,4.7,,"ZSM5 (1.6 wt% Pt, H+/Na+ = 15:85)",MFI,13.5,Pt,1.6,wt%,2.2e-05,m2/s,673.0,K,,,,,1,bar,Empirical calculation,,Computational,Other
S0926337321010237,10.1016/j.apcatb.2021.120898,ammonia,2.6,3.8,,Cu-SSZ-13,CHA-Cu,15,,,,2e-05,m2/s,423.0,K,,,,,1,bar,,,,
S0926337324008373,10.1016/j.apcatb.2024.124523,"1,4-dimethylbenzene",5.8,4.7,,ZSM-5,MFI-H,,,,,3.7e-10,m2/s,673.0,K,,,,,,,Molecular Dynamics,model: periodic; direction: x,Computational,MD
S0926337324008373,10.1016/j.apcatb.2024.124523,"1,4-dimethylbenzene",5.8,4.7,,ZSM-5,MFI-H,,,,,4.8e-09,m2/s,673.0,K,,,,,,,Molecular Dynamics,model: periodic; direction: y,Computational,MD
S0926337324008373,10.1016/j.apcatb.2024.124523,"1,4-dimethylbenzene",5.8,4.7,,ZSM-5,MFI-H,,,,,1.2e-10,m2/s,673.0,K,,,,,,,Molecular Dynamics,model: periodic; direction: z,Computational,MD
S0926337324008373,10.1016/j.apcatb.2024.124523,"1,4-dimethylbenzene",5.8,4.7,,ZSM-5,MFI-H,,,,,1.6e-08,m2/s,673.0,K,,,,,,,Molecular Dynamics,model: surface; direction: y; number_of_layers: 1,Computational,MD
S0926337324008373,10.1016/j.apcatb.2024.124523,"1,4-dimethylbenzene",5.8,4.7,,ZSM-5,MFI-H,,,,,8.7e-09,m2/s,673.0,K,,,,,,,Molecular Dynamics,model: surface; direction: y; number_of_layers: 2,Computational,MD
S0926337324008373,10.1016/j.apcatb.2024.124523,"1,4-dimethylbenzene",5.8,4.7,,ZSM-5,MFI-H,,,,,4.9e-09,m2/s,673.0,K,,,,,,,Molecular Dynamics,model: surface; direction: y; number_of_layers: 3,Computational,MD
S0926337324008373,10.1016/j.apcatb.2024.124523,"1,4-dimethylbenzene",5.8,4.7,,ZSM-5,MFI-H,,,,,3.5e-09,m2/s,673.0,K,,,,,,,Molecular Dynamics,model: surface; direction: y; number_of_layers: 4,Computational,MD
S092633732500342X,10.1016/j.apcatb.2025.125359,pentane,4.5,6.6,,10Ni@Beta,BEA-Ni,25,,,,1.28e-10,m2/s,523.0,K,,,,,,,Molecular Dynamics,pore_type: micropore,Computational,MD
S092633732500342X,10.1016/j.apcatb.2025.125359,nonane,4.9,6.6,,10Ni@Beta,BEA-Ni,25,,,,6.3e-11,m2/s,523.0,K,,,,,,,Molecular Dynamics,pore_type: micropore,Computational,MD
S092633732500342X,10.1016/j.apcatb.2025.125359,undecane,4.9,6.6,,10Ni@Beta,BEA-Ni,25,,,,4.8e-11,m2/s,523.0,K,,,,,,,Molecular Dynamics,pore_type: micropore,Computational,MD
S092633732500342X,10.1016/j.apcatb.2025.125359,icosane,6.0,6.6,,10Ni@Beta,BEA-Ni,25,,,,1e-11,m2/s,523.0,K,,,,,,,Molecular Dynamics,pore_type: micropore,Computational,MD
S092633732500342X,10.1016/j.apcatb.2025.125359,pentane,4.5,6.6,,10Ni@Beta,BEA-Ni,25,,,,2.22e-10,m2/s,523.0,K,,,,,,,Molecular Dynamics,pore_type: mesopore,Computational,MD
S092633732500342X,10.1016/j.apcatb.2025.125359,undecane,4.9,6.6,,10Ni@Beta,BEA-Ni,25,,,,1.48e-10,m2/s,523.0,K,,,,,,,Molecular Dynamics,pore_type: mesopore,Computational,MD
S092633732500342X,10.1016/j.apcatb.2025.125359,icosane,6.0,6.6,,10Ni@Beta,BEA-Ni,25,,,,8.3e-11,m2/s,523.0,K,,,,,,,Molecular Dynamics,pore_type: mesopore,Computational,MD
S0926860X02000662,10.1016/S0926-860X(02)00066-2,water,2.65,4.7,,silicalite-1,MFI-H,,,,,2.6e-09,m2/s,298.0,K,,,24,mg/g,,,Molecular Dynamics,direction: x,Computational,MD
S0926860X02000662,10.1016/S0926-860X(02)00066-2,water,2.65,4.7,,silicalite-1,MFI-H,,,,,6.5e-09,m2/s,298.0,K,,,24,mg/g,,,Molecular Dynamics,direction: y,Computational,MD
S0926860X02000662,10.1016/S0926-860X(02)00066-2,water,2.65,4.7,,silicalite-1,MFI-H,,,,,7.9e-10,m2/s,298.0,K,,,24,mg/g,,,Molecular Dynamics,direction: z,Computational,MD
S0926860X02000662,10.1016/S0926-860X(02)00066-2,water,2.65,4.7,,silicalite-1,MFI-H,,,,,3.3e-09,m2/s,298.0,K,,,24,mg/g,,,Molecular Dynamics,direction: mean,Computational,MD
S0926860X02000662,10.1016/S0926-860X(02)00066-2,water,2.65,4.7,,silicalite-1,MFI-H,,,,,1.7e-09,m2/s,298.0,K,,,24,mg/g,,,PFG NMR,,Experimental,PFG NMR
S0926860X02000662,10.1016/S0926-860X(02)00066-2,water,2.65,4.7,,silicalite-1,MFI-H,,,,,5.7e-09,m2/s,393.0,K,,,24,mg/g,,,Molecular Dynamics,direction: x,Computational,MD
S0926860X02000662,10.1016/S0926-860X(02)00066-2,water,2.65,4.7,,silicalite-1,MFI-H,,,,,1.3e-08,m2/s,393.0,K,,,24,mg/g,,,Molecular Dynamics,direction: y,Computational,MD
S0926860X02000662,10.1016/S0926-860X(02)00066-2,water,2.65,4.7,,silicalite-1,MFI-H,,,,,1.4e-09,m2/s,393.0,K,,,24,mg/g,,,Molecular Dynamics,direction: z,Computational,MD
S0926860X02000662,10.1016/S0926-860X(02)00066-2,water,2.65,4.7,,silicalite-1,MFI-H,,,,,6.7e-09,m2/s,393.0,K,,,24,mg/g,,,Molecular Dynamics,direction: mean,Computational,MD
S0926860X02000662,10.1016/S0926-860X(02)00066-2,water,2.65,4.7,,silicalite-1,MFI-H,,,,,1.5e-09,m2/s,393.0,K,,,24,mg/g,,,PFG NMR,,Experimental,PFG NMR
S0926860X02000662,10.1016/S0926-860X(02)00066-2,ethane,4.0,4.7,,silicalite-1,MFI-H,,,,,1.3e-09,m2/s,298.0,K,,,42,mg/g,,,PFG NMR,pre_adsorbed_D2O: false,Experimental,PFG NMR
S0926860X02000662,10.1016/S0926-860X(02)00066-2,ethane,4.0,4.7,,silicalite-1,MFI-H,,,,,4e-10,m2/s,298.0,K,,,42,mg/g,,,PFG NMR,pre_adsorbed_D2O: true; D2O_loading: 28 mg/g,Experimental,PFG NMR
S0926860X02000662,10.1016/S0926-860X(02)00066-2,propane,4.3,4.7,,silicalite-1,MFI-H,,,,,4.4e-10,m2/s,298.0,K,,,61,mg/g,,,PFG NMR,pre_adsorbed_D2O: false,Experimental,PFG NMR
S0926860X02000662,10.1016/S0926-860X(02)00066-2,propane,4.3,4.7,,silicalite-1,MFI-H,,,,,2.2e-10,m2/s,298.0,K,,,61,mg/g,,,PFG NMR,pre_adsorbed_D2O: true; D2O_loading: 28 mg/g,Experimental,PFG NMR
S0926860X02000662,10.1016/S0926-860X(02)00066-2,butane,4.3,4.7,,silicalite-1,MFI-H,,,,,1.9e-10,m2/s,298.0,K,,,81,mg/g,,,PFG NMR,pre_adsorbed_D2O: false,Experimental,PFG NMR
S0926860X02000662,10.1016/S0926-860X(02)00066-2,butane,4.3,4.7,,silicalite-1,MFI-H,,,,,1.4e-10,m2/s,298.0,K,,,81,mg/g,,,PFG NMR,pre_adsorbed_D2O: true; D2O_loading: 28 mg/g,Experimental,PFG NMR
S0926860X04007884,10.1016/j.apcata.2004.09.012,"1,2,4-trimethylbenzene",6.8,7.4,,Zeolite Y,FAU-NaY,2.7,,,,4e-16,m2/s,298.0,K,,,,,1e-06,bar,FT-IR uptake,,Experimental,Microimaging
S0926860X04007884,10.1016/j.apcata.2004.09.012,tembs,7.5,7.4,,Zeolite Y,FAU-NaY,2.7,,,,2e-16,m2/s,298.0,K,,,,,3.5e-05,bar,FT-IR uptake,,Experimental,Microimaging
S0926860X15301708,10.1016/j.apcata.2015.09.037,toluene,5.85,4.7,,ZSM-5 50/20,MFI-H,25,,,,2.6e-08,m2/s,298.0,K,,,,,,,PFG NMR,,Experimental,PFG NMR
S0926860X15301708,10.1016/j.apcata.2015.09.037,toluene,5.85,4.7,,ZSM-5 50/20 P^3,MFI-H,,,,,4e-09,m2/s,298.0,K,,,,,,,PFG NMR,,Experimental,PFG NMR
S0926860X22002642,10.1016/j.apcata.2022.118741,ethylbenzene,6.0,4.0,,MCM-22 (M1),MWW-H,15.75,,,,1.16e-20,m2/s,373.0,K,,,,,,,Gravimetric uptake,,Experimental,Uptake/Release
S0926860X22002642,10.1016/j.apcata.2022.118741,ethylbenzene,6.0,4.0,,delaminated MWW (M2),MWW,15.7,,,,1.98e-20,m2/s,373.0,K,,,,,,,Gravimetric uptake,,Experimental,Uptake/Release
S0926860X22002642,10.1016/j.apcata.2022.118741,cyclohexylbenzene,7.0,4.0,,delaminated MWW (M2),MWW,15.7,,,,7.340000000000001e-21,m2/s,373.0,K,,,,,,,Gravimetric uptake,,Experimental,Uptake/Release
S0927025698000123,10.1016/S0927-0256(98)00012-3,methane,3.8,4.7,,silicalite,MFI,,,,,8.6e-08,m2/s,300.0,K,,,0.5,molecules/unit cell,,,Molecular Dynamics,,Computational,MD
S0927025698000123,10.1016/S0927-0256(98)00012-3,ethane,4.0,4.7,,silicalite,MFI,,,,,1.3e-09,m2/s,300.0,K,,,0.5,molecules/unit cell,,,Molecular Dynamics,,Computational,MD
S0927025698000123,10.1016/S0927-0256(98)00012-3,propane,4.3,4.7,,silicalite,MFI,,,,,7.6e-09,m2/s,300.0,K,,,0.5,molecules/unit cell,,,Molecular Dynamics,,Computational,MD
S0927025698000123,10.1016/S0927-0256(98)00012-3,butane,4.3,4.7,,silicalite,MFI,,,,,2.7e-09,m2/s,300.0,K,,,0.5,molecules/unit cell,,,Molecular Dynamics,,Computational,MD
S0927025698000123,10.1016/S0927-0256(98)00012-3,2-methylpropane,5.0,4.7,,silicalite,MFI,,,,,1.6e-10,m2/s,300.0,K,,,0.5,molecules/unit cell,,,Molecular Dynamics,,Computational,MD
S0927025698000123,10.1016/S0927-0256(98)00012-3,benzene,5.35,4.7,,silicalite,MFI,,,,,2e-15,m2/s,300.0,K,,,0.5,molecules/unit cell,,,Molecular Dynamics,,Computational,MD
S0927025698000123,10.1016/S0927-0256(98)00012-3,benzene,5.35,4.7,,silicalite,MFI,,,,,3.7e-12,m2/s,300.0,K,,,3.75,molecules/unit cell,,,Molecular Dynamics,,Computational,MD
S0927775718306885,10.1016/j.colsurfa.2018.08.019,crystal violet,10.0,4.7,,biopolymer/ZSM-5,MFI,15,,,,1.0600212e-15,m2/s,,,,,,,,,HSDM batch adsorption kinetics,,Experimental,Uptake/Release
S0927775718306885,10.1016/j.colsurfa.2018.08.019,methylene blue,9.0,4.7,,biopolymer/ZSM-5,MFI,15,,,,2.266712e-15,m2/s,,,,,,,,,HSDM batch adsorption kinetics,,Experimental,Uptake/Release
S0927775718306885,10.1016/j.colsurfa.2018.08.019,basic fuchsin,10.0,4.7,,biopolymer/ZSM-5,MFI,15,,,,2.283379e-15,m2/s,,,,,,,,,HSDM batch adsorption kinetics,,Experimental,Uptake/Release
S0955221915000953,10.1016/j.jeurceramsoc.2015.03.001,carbon dioxide,3.3,4.1,1:9 CO2:N2,NaA,LTA-Na,,,,,2.33e-07,m2/s,298.0,K,10,mol/L,3.3,mmol/g,,,Breakthrough curve analysis,,Experimental,Column Dynamics
S0955221915000953,10.1016/j.jeurceramsoc.2015.03.001,carbon dioxide,3.3,4.1,1:9 CO2:N2,NaKA-10.2%K,LTA-NaK,,K+,10.2,%,2.17e-07,m2/s,298.0,K,10,mol/L,2.91,mmol/g,,,Breakthrough curve analysis,,Experimental,Column Dynamics
S0955221915000953,10.1016/j.jeurceramsoc.2015.03.001,carbon dioxide,3.3,4.1,1:9 CO2:N2,NaKA-17.6%K,"LTA-Na,K",,K+,17.6,%,1.26e-07,m2/s,298.0,K,10,mol/L,,,,,Breakthrough curve analysis,,Experimental,Column Dynamics
S0956053X11002704,10.1016/j.wasman.2011.06.005,2-cp,,,,zeolite,zeolite,,,,,1.21e-10,m2/s,,,,,,,,,1D advection-dispersion model,,Computational,Other
S0960148118314447,10.1016/j.renene.2018.12.012,ethyl ethanoate,5.6,6.6,,H-BEA,BEA-H,12.5,,,,3.7e-10,m2/s,363.0,K,,,,,,,Wilke-Chang correlation,reaction: ethyl acetate hydrolysis,Computational,Other
S0960148118314447,10.1016/j.renene.2018.12.012,ethyl ethanoate,5.6,6.6,,H-BEA,BEA-H,12.5,,,,4.2e-10,m2/s,373.0,K,,,,,,,Wilke-Chang correlation,reaction: ethyl acetate hydrolysis,Computational,Other
S0960148118314447,10.1016/j.renene.2018.12.012,ethyl ethanoate,5.6,6.6,,H-BEA,BEA-H,12.5,,,,4.7e-10,m2/s,383.0,K,,,,,,,Wilke-Chang correlation,reaction: ethyl acetate hydrolysis,Computational,Other
S0960148118314447,10.1016/j.renene.2018.12.012,ethyl ethanoate,5.6,6.6,,H-BEA,BEA-H,12.5,,,,5.3e-10,m2/s,393.0,K,,,,,,,Wilke-Chang correlation,reaction: ethyl acetate hydrolysis,Computational,Other
S0960148118314447,10.1016/j.renene.2018.12.012,acetic acid,4.5,6.6,,H-BEA,BEA-H,12.5,,,,3e-10,m2/s,308.0,K,,,,,,,Wilke-Chang correlation,reaction: acetic acid esterification,Computational,Other
S0960148118314447,10.1016/j.renene.2018.12.012,acetic acid,4.5,6.6,,H-BEA,BEA-H,12.5,,,,3.5e-10,m2/s,318.0,K,,,,,,,Wilke-Chang correlation,reaction: acetic acid esterification,Computational,Other
S0960148118314447,10.1016/j.renene.2018.12.012,acetic acid,4.5,6.6,,H-BEA,BEA-H,12.5,,,,3.9e-10,m2/s,328.0,K,,,,,,,Wilke-Chang correlation,reaction: acetic acid esterification,Computational,Other
S0960148118314447,10.1016/j.renene.2018.12.012,acetic acid,4.5,6.6,,H-BEA,BEA-H,12.5,,,,5.2e-10,m2/s,339.0,K,,,,,,,Wilke-Chang correlation,reaction: acetic acid esterification,Computational,Other
S1000936115001454,10.1016/j.cja.2015.08.003,carbon dioxide,3.3,4.1,,TC-5A,LTA-Ca,,,,,1.25e-06,m2/s,298.0,K,0.7,mol/L,,,1,bar,Correlation,diffusion_type: D_zi; case: 1-1; model: LDF,Computational,Other
S1000936115001454,10.1016/j.cja.2015.08.003,carbon dioxide,3.3,4.1,,TC-5A,LTA-Ca,,,,,1.07e-08,m2/s,298.0,K,0.7,mol/L,,,1,bar,Correlation,diffusion_type: D_mi; case: 1-1; model: LDF,Computational,Other
S1000936115001454,10.1016/j.cja.2015.08.003,carbon dioxide,3.3,4.1,,TC-5A,LTA-Ca,,,,,9.63e-07,m2/s,298.0,K,0.7,mol/L,,,1,bar,Correlation,diffusion_type: D_zi; case: 1-2; model: Avrami,Computational,Other
S1000936115001454,10.1016/j.cja.2015.08.003,carbon dioxide,3.3,4.1,,TC-5A,LTA-Ca,,,,,1.07e-08,m2/s,298.0,K,0.7,mol/L,,,1,bar,Correlation,diffusion_type: D_mi; case: 1-2; model: Avrami,Computational,Other
S1000936115001454,10.1016/j.cja.2015.08.003,carbon dioxide,3.3,4.1,,PSA-5A,LTA-Ca,,,,,1.59e-06,m2/s,323.0,K,0.7,mol/L,,,1,bar,Correlation,diffusion_type: D_zi; case: 2-1; model: LDF,Computational,Other
S1000936115001454,10.1016/j.cja.2015.08.003,carbon dioxide,3.3,4.1,,PSA-5A,LTA-Ca,,,,,1.13e-08,m2/s,323.0,K,0.7,mol/L,,,1,bar,Correlation,diffusion_type: D_mi; case: 2-1; model: LDF,Computational,Other
S1000936115001454,10.1016/j.cja.2015.08.003,carbon dioxide,3.3,4.1,,PSA-5A,LTA-Ca,,,,,1.59e-06,m2/s,323.0,K,0.7,mol/L,,,1,bar,Correlation,diffusion_type: D_zi; case: 2-2; model: Avrami,Computational,Other
S1000936115001454,10.1016/j.cja.2015.08.003,carbon dioxide,3.3,4.1,,PSA-5A,LTA-Ca,,,,,1.13e-08,m2/s,323.0,K,0.7,mol/L,,,1,bar,Correlation,diffusion_type: D_mi; case: 2-2; model: Avrami,Computational,Other
S1004954121004468,10.1016/j.cjche.2021.09.004,methane,3.8,3.65,,DD3R,DDR-H,,,,,3.3e-14,m2/s,298.0,K,,,,,,,Membrane Permeation,mode: single component,Experimental,Membrane Permeation
S1004954121004468,10.1016/j.cjche.2021.09.004,methane,3.8,3.65,,DD3R,DDR-H,,,,,7.95e-14,m2/s,298.0,K,,,0.73,mmol/g,3,bar,Membrane Permeation,mode: binary mixture,Experimental,Membrane Permeation
S1004954121004468,10.1016/j.cjche.2021.09.004,helium,2.6,3.65,,DD3R,DDR-H,,,,,1e-10,m2/s,298.0,K,,,,,1,bar,Membrane Permeation,mode: single component,Experimental,Membrane Permeation
S1004954121004468,10.1016/j.cjche.2021.09.004,methane,3.8,3.65,,DD3R,DDR-H,,,,,4e-14,m2/s,298.0,K,,,,,1,bar,Membrane Permeation,mode: single component,Experimental,Membrane Permeation
S1004954121004468,10.1016/j.cjche.2021.09.004,methane,3.8,3.65,,DD3R,DDR-H,,,,,4.7e-13,m2/s,448.0,K,,,,,1,bar,Membrane Permeation,mode: single component,Experimental,Membrane Permeation
S1090780710003691,10.1016/j.jmr.2010.11.014,hexane,4.3,7.4,,zeolite 13X,FAU-NaX,,,,,3.55e-09,m2/s,298.0,K,,,,,,,Stray field NMR (D-D correlation spectroscopy),phase: inter-particles,Experimental,Solid-state NMR
S1090780710003691,10.1016/j.jmr.2010.11.014,hexane,4.3,7.4,,zeolite 13X,FAU-NaX,,,,,4e-11,m2/s,298.0,K,,,,,,,Stray field NMR (D-D correlation spectroscopy),phase: intra-particles,Experimental,Solid-state NMR
S1090780718300235,10.1016/j.jmr.2018.01.011,water,2.65,7.4,,100Li-LSX,FAU-LiX,1,,,,4e-10,m2/s,313.0,K,,,20,wt%,,,MAS PFG NMR,parameter: p_inter D_inter; model: intra/inter two-region without sodalite exchange,Experimental,PFG NMR
S1090780718300235,10.1016/j.jmr.2018.01.011,water,2.65,7.4,,100Li-LSX,FAU-LiX,1,,,,5.9e-09,m2/s,373.0,K,,,20,wt%,,,MAS PFG NMR,parameter: p_inter D_inter; model: intra/inter two-region without sodalite exchange,Experimental,PFG NMR
S1090780718300235,10.1016/j.jmr.2018.01.011,water,2.65,7.4,,90Li-LSX,FAU-LiX,1,,,,2.6e-09,m2/s,313.0,K,,,20,wt%,,,MAS PFG NMR,parameter: p_inter D_inter; model: intra/inter two-region without sodalite exchange,Experimental,PFG NMR
S1090780718300235,10.1016/j.jmr.2018.01.011,water,2.65,7.4,,90Li-LSX,FAU-LiX,1,,,,2.5e-08,m2/s,373.0,K,,,20,wt%,,,MAS PFG NMR,parameter: p_inter D_inter; model: intra/inter two-region without sodalite exchange,Experimental,PFG NMR
S1090780718300235,10.1016/j.jmr.2018.01.011,water,2.65,7.4,,100Li-LSX,FAU-LiX,1,,,,1.8e-10,m2/s,313.0,K,,,20,wt%,,,MAS PFG NMR,parameter: D_f; model: two-region with sodalite exchange,Experimental,PFG NMR
S1090780718300235,10.1016/j.jmr.2018.01.011,water,2.65,7.4,,100Li-LSX,FAU-LiX,1,,,,1.9e-09,m2/s,373.0,K,,,20,wt%,,,MAS PFG NMR,parameter: D_f; model: two-region with sodalite exchange,Experimental,PFG NMR
S1090780718300235,10.1016/j.jmr.2018.01.011,water,2.65,7.4,,90Li-LSX,FAU-LiX,1,,,,5e-10,m2/s,313.0,K,,,20,wt%,,,MAS PFG NMR,parameter: D_f; model: two-region with sodalite exchange,Experimental,PFG NMR
S1090780718300235,10.1016/j.jmr.2018.01.011,water,2.65,7.4,,90Li-LSX,FAU-LiX,1,,,,3.1e-09,m2/s,373.0,K,,,20,wt%,,,MAS PFG NMR,parameter: D_f; model: two-region with sodalite exchange,Experimental,PFG NMR
S109332630500121X,10.1016/j.jmgm.2005.10.003,benzene,5.35,7.4,,Siliceous FAU,FAU,,,,,9.55e-09,m2/s,300.0,K,,,2,molecules/supercell,,,Molecular Dynamics,,Computational,MD
S109332630500121X,10.1016/j.jmgm.2005.10.003,benzene,5.35,4.7,,Siliceous ZSM-5,MFI-H,,,,,2.5e-10,m2/s,300.0,K,,,2,molecules/supercell,,,Molecular Dynamics,,Computational,MD
S109332630500121X,10.1016/j.jmgm.2005.10.003,benzene,5.35,6.4,,Siliceous MCM-22,MCM,,,,,2.85e-09,m2/s,300.0,K,,,2,molecules/supercell,,,Molecular Dynamics,,Computational,MD
S109332630500121X,10.1016/j.jmgm.2005.10.003,benzene,5.35,7.4,,Siliceous FAU,FAU,,,,,7.24e-09,m2/s,300.0,K,,,4,molecules/supercell,,,Molecular Dynamics,,Computational,MD
S109332630500121X,10.1016/j.jmgm.2005.10.003,benzene,5.35,4.7,,Siliceous ZSM-5,MFI-H,,,,,1.93e-10,m2/s,300.0,K,,,4,molecules/supercell,,,Molecular Dynamics,,Computational,MD
S109332630500121X,10.1016/j.jmgm.2005.10.003,benzene,5.35,6.4,,Siliceous MCM-22,MCM,,,,,1.7e-09,m2/s,300.0,K,,,4,molecules/supercell,,,Molecular Dynamics,,Computational,MD
S109332630500121X,10.1016/j.jmgm.2005.10.003,benzene,5.35,7.4,,Siliceous FAU,FAU,,,,,7.02e-09,m2/s,300.0,K,,,8,molecules/supercell,,,Molecular Dynamics,,Computational,MD
S109332630500121X,10.1016/j.jmgm.2005.10.003,benzene,5.35,4.7,,Siliceous ZSM-5,MFI-H,,,,,1.68e-10,m2/s,300.0,K,,,8,molecules/supercell,,,Molecular Dynamics,,Computational,MD
S109332630500121X,10.1016/j.jmgm.2005.10.003,benzene,5.35,7.4,,Siliceous FAU,FAU,,,,,3.85e-09,m2/s,300.0,K,,,16,molecules/supercell,,,Molecular Dynamics,,Computational,MD
S109332630500121X,10.1016/j.jmgm.2005.10.003,benzene,5.35,4.7,,Siliceous ZSM-5,MFI-H,,,,,1.65e-10,m2/s,300.0,K,,,16,molecules/supercell,,,Molecular Dynamics,,Computational,MD
S109332630500121X,10.1016/j.jmgm.2005.10.003,benzene,5.35,6.4,,Siliceous MCM-22,MCM,,,,,3.9e-10,m2/s,300.0,K,,,16,molecules/supercell,,,Molecular Dynamics,,Computational,MD
S1093326319304632,10.1016/j.jmgm.2019.08.003,sodium ion,,7.4,,Na–Y siliceous,FAU-NaY,,,,,3.9e-15,m2/s,350.0,K,,,,,,,Molecular Dynamics,total_CO2_molecules: 500,Computational,MD
S1093326319304632,10.1016/j.jmgm.2019.08.003,sodium ion,,7.4,,Na–Y siliceous,FAU-NaY,,,,,1.85e-13,m2/s,350.0,K,,,,,,,Molecular Dynamics,total_CO2_molecules: 1000,Computational,MD
S1093326319304632,10.1016/j.jmgm.2019.08.003,sodium ion,,7.4,,Na–Y siliceous,FAU-NaY,,,,,2.75e-09,m2/s,350.0,K,,,,,,,Molecular Dynamics,total_CO2_molecules: 2000,Computational,MD
S1093326321002199,10.1016/j.jmgm.2021.108048,methanol,3.6,4.7,,Silicalite-1 (Si/Al = ∞),MFI,∞,,,,3.1e-09,m2/s,300.0,K,,,4,molecules/supercell,,,Molecular Dynamics,,Computational,MD
S1093326321002199,10.1016/j.jmgm.2021.108048,ethanol,4.3,4.7,,Silicalite-1 (Si/Al = ∞),MFI,∞,,,,2.3e-09,m2/s,300.0,K,,,4,molecules/supercell,,,Molecular Dynamics,,Computational,MD
S1093326321002199,10.1016/j.jmgm.2021.108048,methanol,3.6,4.7,,HZM-5 (Si/Al = 47),HZM-5,47,,,,2.3e-09,m2/s,300.0,K,,,4,molecules/supercell,,,Molecular Dynamics,,Computational,MD
S1093326321002199,10.1016/j.jmgm.2021.108048,ethanol,4.3,4.7,,HZM-5 (Si/Al = 47),HZM-5,47,,,,1.7e-09,m2/s,300.0,K,,,4,molecules/supercell,,,Molecular Dynamics,,Computational,MD
S1093326321002199,10.1016/j.jmgm.2021.108048,methanol,3.6,4.7,,HZSM-5 (Si/Al = 23),MFI-H,23,,,,2e-09,m2/s,300.0,K,,,4,molecules/supercell,,,Molecular Dynamics,,Computational,MD
S1093326321002199,10.1016/j.jmgm.2021.108048,ethanol,4.3,4.7,,HZSM-5 (Si/Al = 23),MFI-H,23,,,,1.5e-09,m2/s,300.0,K,,,4,molecules/supercell,,,Molecular Dynamics,,Computational,MD
S1093326321002199,10.1016/j.jmgm.2021.108048,methanol,3.6,4.7,,Silicalite-1 (Si/Al = ∞),MFI,∞,,,,2.5e-09,m2/s,300.0,K,,,8,molecules/supercell,,,Molecular Dynamics,,Computational,MD
S1093326321002199,10.1016/j.jmgm.2021.108048,ethanol,4.3,4.7,,Silicalite-1 (Si/Al = ∞),MFI,∞,,,,1.2e-09,m2/s,300.0,K,,,8,molecules/supercell,,,Molecular Dynamics,,Computational,MD
S1093326321002199,10.1016/j.jmgm.2021.108048,methanol,3.6,4.7,,HZM-5 (Si/Al = 47),HZM-5,47,,,,1.8e-09,m2/s,300.0,K,,,8,molecules/supercell,,,Molecular Dynamics,,Computational,MD
S1093326321002199,10.1016/j.jmgm.2021.108048,ethanol,4.3,4.7,,HZM-5 (Si/Al = 47),HZM-5,47,,,,1e-09,m2/s,300.0,K,,,8,molecules/supercell,,,Molecular Dynamics,,Computational,MD
S1093326321002199,10.1016/j.jmgm.2021.108048,methanol,3.6,4.7,,HZSM-5 (Si/Al = 23),MFI-H,23,,,,1.5e-09,m2/s,300.0,K,,,8,molecules/supercell,,,Molecular Dynamics,,Computational,MD
S1093326321002199,10.1016/j.jmgm.2021.108048,ethanol,4.3,4.7,,HZSM-5 (Si/Al = 23),MFI-H,23,,,,6e-10,m2/s,300.0,K,,,8,molecules/supercell,,,Molecular Dynamics,,Computational,MD
S1093326321002199,10.1016/j.jmgm.2021.108048,methanol,3.6,4.7,,Silicalite-1 (Si/Al = ∞),MFI,∞,,,,1.2e-09,m2/s,300.0,K,,,16,molecules/supercell,,,Molecular Dynamics,,Computational,MD
S1093326321002199,10.1016/j.jmgm.2021.108048,ethanol,4.3,4.7,,Silicalite-1 (Si/Al = ∞),MFI,∞,,,,4e-10,m2/s,300.0,K,,,16,molecules/supercell,,,Molecular Dynamics,,Computational,MD
S1093326321002199,10.1016/j.jmgm.2021.108048,methanol,3.6,4.7,,HZM-5 (Si/Al = 47),HZM-5,47,,,,1.07e-09,m2/s,300.0,K,,,16,molecules/supercell,,,Molecular Dynamics,,Computational,MD
S1093326321002199,10.1016/j.jmgm.2021.108048,ethanol,4.3,4.7,,HZM-5 (Si/Al = 47),HZM-5,47,,,,3.3e-10,m2/s,300.0,K,,,16,molecules/supercell,,,Molecular Dynamics,,Computational,MD
S1093326321002199,10.1016/j.jmgm.2021.108048,methanol,3.6,4.7,,HZSM-5 (Si/Al = 23),MFI-H,23,,,,1e-09,m2/s,300.0,K,,,16,molecules/supercell,,,Molecular Dynamics,,Computational,MD
S1093326321002199,10.1016/j.jmgm.2021.108048,ethanol,4.3,4.7,,HZSM-5 (Si/Al = 23),MFI-H,23,,,,2e-10,m2/s,300.0,K,,,16,molecules/supercell,,,Molecular Dynamics,,Computational,MD
S1093326321002199,10.1016/j.jmgm.2021.108048,methanol,3.6,4.7,,Silicalite-1 (Si/Al=∞),MFI-H,∞,,,,1.2e-09,m2/s,300.0,K,,,,,,,Molecular Dynamics,,Computational,MD
S1093326321002199,10.1016/j.jmgm.2021.108048,ethanol,4.3,4.7,,Silicalite-1 (Si/Al=∞),MFI-H,∞,,,,4e-10,m2/s,300.0,K,,,,,,,Molecular Dynamics,,Computational,MD
S1093326321002199,10.1016/j.jmgm.2021.108048,methanol,3.6,4.7,,Silicalite-1 (Si/Al=∞),MFI-H,∞,,,,1.05e-08,m2/s,600.0,K,,,,,,,Molecular Dynamics,,Computational,MD
S1093326321002199,10.1016/j.jmgm.2021.108048,ethanol,4.3,4.7,,Silicalite-1 (Si/Al=∞),MFI-H,∞,,,,5e-09,m2/s,600.0,K,,,,,,,Molecular Dynamics,,Computational,MD
S1093326321002199,10.1016/j.jmgm.2021.108048,methanol,3.6,4.7,,Silicalite-1 (Si/Al=∞),MFI-H,∞,,,,1.33e-08,m2/s,748.0,K,,,,,,,Molecular Dynamics,,Computational,MD
S1093326321002199,10.1016/j.jmgm.2021.108048,ethanol,4.3,4.7,,Silicalite-1 (Si/Al=∞),MFI-H,∞,,,,6.2e-09,m2/s,748.0,K,,,,,,,Molecular Dynamics,,Computational,MD
S1093326321002199,10.1016/j.jmgm.2021.108048,methanol,3.6,4.7,"80% methanol, 20% ethanol",Silicalite-1 (Si/Al=∞),MFI-H,∞,,,,1.16e-09,m2/s,300.0,K,,,,,,,Molecular Dynamics,,Computational,MD
S1093326321002199,10.1016/j.jmgm.2021.108048,ethanol,4.3,4.7,"80% methanol, 20% ethanol",Silicalite-1 (Si/Al=∞),MFI-H,∞,,,,4.5e-10,m2/s,300.0,K,,,,,,,Molecular Dynamics,,Computational,MD
S1093326321002199,10.1016/j.jmgm.2021.108048,methanol,3.6,4.7,,HZM-5 (Si/Al=47),MFI-H,47,,,,1.07e-09,m2/s,300.0,K,,,,,,,Molecular Dynamics,,Computational,MD
S1093326321002199,10.1016/j.jmgm.2021.108048,ethanol,4.3,4.7,,HZM-5 (Si/Al=47),MFI-H,47,,,,3.3e-10,m2/s,300.0,K,,,,,,,Molecular Dynamics,,Computational,MD
S1093326321002199,10.1016/j.jmgm.2021.108048,methanol,3.6,4.7,,HZM-5 (Si/Al=47),MFI-H,47,,,,1e-08,m2/s,600.0,K,,,,,,,Molecular Dynamics,,Computational,MD
S1093326321002199,10.1016/j.jmgm.2021.108048,ethanol,4.3,4.7,,HZM-5 (Si/Al=47),MFI-H,47,,,,4.7e-09,m2/s,600.0,K,,,,,,,Molecular Dynamics,,Computational,MD
S1093326321002199,10.1016/j.jmgm.2021.108048,methanol,3.6,4.7,,HZM-5 (Si/Al=47),MFI-H,47,,,,1.3e-08,m2/s,748.0,K,,,,,,,Molecular Dynamics,,Computational,MD
S1093326321002199,10.1016/j.jmgm.2021.108048,ethanol,4.3,4.7,,HZM-5 (Si/Al=47),MFI-H,47,,,,6.2e-09,m2/s,748.0,K,,,,,,,Molecular Dynamics,,Computational,MD
S1093326321002199,10.1016/j.jmgm.2021.108048,methanol,3.6,4.7,"80% methanol, 20% ethanol",HZM-5 (Si/Al=47),MFI-H,47,,,,1.02e-09,m2/s,300.0,K,,,,,,,Molecular Dynamics,,Computational,MD
S1093326321002199,10.1016/j.jmgm.2021.108048,ethanol,4.3,4.7,"80% methanol, 20% ethanol",HZM-5 (Si/Al=47),MFI-H,47,,,,3.6e-10,m2/s,300.0,K,,,,,,,Molecular Dynamics,,Computational,MD
S1093326321002199,10.1016/j.jmgm.2021.108048,methanol,3.6,4.7,,HZSM-5 (Si/Al=23),MFI-H,23,,,,1e-09,m2/s,300.0,K,,,,,,,Molecular Dynamics,,Computational,MD
S1093326321002199,10.1016/j.jmgm.2021.108048,ethanol,4.3,4.7,,HZSM-5 (Si/Al=23),MFI-H,23,,,,2e-10,m2/s,300.0,K,,,,,,,Molecular Dynamics,,Computational,MD
S1093326321002199,10.1016/j.jmgm.2021.108048,methanol,3.6,4.7,,HZSM-5 (Si/Al=23),MFI-H,23,,,,1e-08,m2/s,600.0,K,,,,,,,Molecular Dynamics,,Computational,MD
S1093326321002199,10.1016/j.jmgm.2021.108048,ethanol,4.3,4.7,,HZSM-5 (Si/Al=23),MFI-H,23,,,,3.6e-09,m2/s,600.0,K,,,,,,,Molecular Dynamics,,Computational,MD
S1093326321002199,10.1016/j.jmgm.2021.108048,methanol,3.6,4.7,,HZSM-5 (Si/Al=23),MFI-H,23,,,,1.23e-08,m2/s,748.0,K,,,,,,,Molecular Dynamics,,Computational,MD
S1093326321002199,10.1016/j.jmgm.2021.108048,ethanol,4.3,4.7,,HZSM-5 (Si/Al=23),MFI-H,23,,,,6.1e-09,m2/s,748.0,K,,,,,,,Molecular Dynamics,,Computational,MD
S1093326321002199,10.1016/j.jmgm.2021.108048,methanol,3.6,4.7,"80% methanol, 20% ethanol",HZSM-5 (Si/Al=23),MFI-H,23,,,,8.3e-10,m2/s,300.0,K,,,,,,,Molecular Dynamics,,Computational,MD
S1093326321002199,10.1016/j.jmgm.2021.108048,ethanol,4.3,4.7,"80% methanol, 20% ethanol",HZSM-5 (Si/Al=23),MFI-H,23,,,,2.3e-10,m2/s,300.0,K,,,,,,,Molecular Dynamics,,Computational,MD
S1093326322000675,10.1016/j.jmgm.2022.108188,"1,2,3-trimethylbenzene",7.5,6.6,,zeolite-β,BEA,,,,,1.97e-09,m2/s,300.0,K,,,1,molecule/channel,,,Molecular Dynamics,,Computational,MD
S1093326322000675,10.1016/j.jmgm.2022.108188,"1,2,3-trimethylbenzene",7.5,6.6,,zeolite-β,BEA,,,,,3.1e-09,m2/s,350.0,K,,,1,molecule/channel,,,Molecular Dynamics,,Computational,MD
S1093326322000675,10.1016/j.jmgm.2022.108188,"1,2,3-trimethylbenzene",7.5,6.6,,zeolite-β,BEA,,,,,3.7e-09,m2/s,400.0,K,,,1,molecule/channel,,,Molecular Dynamics,,Computational,MD
S1093326322000675,10.1016/j.jmgm.2022.108188,"1,2,3-trimethylbenzene",7.5,6.6,,zeolite-β,BEA,,,,,4.93e-09,m2/s,450.0,K,,,1,molecule/channel,,,Molecular Dynamics,,Computational,MD
S1093326322000675,10.1016/j.jmgm.2022.108188,"1,2,3-trimethylbenzene",7.5,6.6,,zeolite-β,BEA,,,,,5.2e-09,m2/s,500.0,K,,,1,molecule/channel,,,Molecular Dynamics,,Computational,MD
S1093326322000675,10.1016/j.jmgm.2022.108188,"1,2,3-trimethylbenzene",7.5,6.6,,zeolite-β,BEA,,,,,7.13e-09,m2/s,550.0,K,,,1,molecule/channel,,,Molecular Dynamics,,Computational,MD
S1093326322000675,10.1016/j.jmgm.2022.108188,"1,2,3-trimethylbenzene",7.5,6.6,,zeolite-β,BEA,,,,,7.7e-09,m2/s,600.0,K,,,1,molecule/channel,,,Molecular Dynamics,,Computational,MD
S1093326322000675,10.1016/j.jmgm.2022.108188,"1,2,4-trimethylbenzene",6.8,6.6,,zeolite-β,BEA,,,,,3.3e-09,m2/s,300.0,K,,,1,molecule/channel,,,Molecular Dynamics,,Computational,MD
S1093326322000675,10.1016/j.jmgm.2022.108188,"1,2,4-trimethylbenzene",6.8,6.6,,zeolite-β,BEA,,,,,4.5e-09,m2/s,350.0,K,,,1,molecule/channel,,,Molecular Dynamics,,Computational,MD
S1093326322000675,10.1016/j.jmgm.2022.108188,"1,2,4-trimethylbenzene",6.8,6.6,,zeolite-β,BEA,,,,,5.6e-09,m2/s,400.0,K,,,1,molecule/channel,,,Molecular Dynamics,,Computational,MD
S1093326322000675,10.1016/j.jmgm.2022.108188,"1,2,4-trimethylbenzene",6.8,6.6,,zeolite-β,BEA,,,,,7e-09,m2/s,450.0,K,,,1,molecule/channel,,,Molecular Dynamics,,Computational,MD
S1093326322000675,10.1016/j.jmgm.2022.108188,"1,2,4-trimethylbenzene",6.8,6.6,,zeolite-β,BEA,,,,,8.8e-09,m2/s,500.0,K,,,1,molecule/channel,,,Molecular Dynamics,,Computational,MD
S1093326322000675,10.1016/j.jmgm.2022.108188,"1,2,4-trimethylbenzene",6.8,6.6,,zeolite-β,BEA,,,,,9.98e-09,m2/s,550.0,K,,,1,molecule/channel,,,Molecular Dynamics,,Computational,MD
S1093326322000675,10.1016/j.jmgm.2022.108188,"1,2,4-trimethylbenzene",6.8,6.6,,zeolite-β,BEA,,,,,1.11e-08,m2/s,600.0,K,,,1,molecule/channel,,,Molecular Dynamics,,Computational,MD
S1093326322000675,10.1016/j.jmgm.2022.108188,"1,3,5-trimethylbenzene",7.5,6.6,,zeolite-β,BEA,,,,,2.1e-10,m2/s,300.0,K,,,1,molecule/channel,,,Molecular Dynamics,,Computational,MD
S1093326322000675,10.1016/j.jmgm.2022.108188,"1,3,5-trimethylbenzene",7.5,6.6,,zeolite-β,BEA,,,,,4.2e-10,m2/s,350.0,K,,,1,molecule/channel,,,Molecular Dynamics,,Computational,MD
S1093326322000675,10.1016/j.jmgm.2022.108188,"1,3,5-trimethylbenzene",7.5,6.6,,zeolite-β,BEA,,,,,6.7e-10,m2/s,400.0,K,,,1,molecule/channel,,,Molecular Dynamics,,Computational,MD
S1093326322000675,10.1016/j.jmgm.2022.108188,"1,3,5-trimethylbenzene",7.5,6.6,,zeolite-β,BEA,,,,,8.3e-10,m2/s,450.0,K,,,1,molecule/channel,,,Molecular Dynamics,,Computational,MD
S1093326322000675,10.1016/j.jmgm.2022.108188,"1,3,5-trimethylbenzene",7.5,6.6,,zeolite-β,BEA,,,,,1.1e-09,m2/s,500.0,K,,,1,molecule/channel,,,Molecular Dynamics,,Computational,MD
S1093326322000675,10.1016/j.jmgm.2022.108188,"1,3,5-trimethylbenzene",7.5,6.6,,zeolite-β,BEA,,,,,1.25e-09,m2/s,550.0,K,,,1,molecule/channel,,,Molecular Dynamics,,Computational,MD
S1093326322000675,10.1016/j.jmgm.2022.108188,"1,3,5-trimethylbenzene",7.5,6.6,,zeolite-β,BEA,,,,,1.46e-09,m2/s,600.0,K,,,1,molecule/channel,,,Molecular Dynamics,,Computational,MD
S1093326323001535,10.1016/j.jmgm.2023.108555,methanol,3.6,3.8,,SAPO-34,CHA,,,,,3.2e-11,m2/s,633.0,K,,,,,,,Molecular Dynamics,mode: pure_component,Computational,MD
S1093326323001535,10.1016/j.jmgm.2023.108555,methanol,3.6,3.8,,SAPO-34,CHA,,,,,4e-11,m2/s,733.0,K,,,,,,,Molecular Dynamics,mode: pure_component,Computational,MD
S1093326323001535,10.1016/j.jmgm.2023.108555,methanol,3.6,3.8,,SAPO-34,CHA,,,,,5.6e-11,m2/s,833.0,K,,,,,,,Molecular Dynamics,mode: pure_component,Computational,MD
S1093326323001535,10.1016/j.jmgm.2023.108555,ethene,3.9,3.8,,SAPO-34,CHA,,,,,1.5e-10,m2/s,633.0,K,,,,,,,Molecular Dynamics,mode: pure_component,Computational,MD
S1093326323001535,10.1016/j.jmgm.2023.108555,ethene,3.9,3.8,,SAPO-34,CHA,,,,,2e-10,m2/s,733.0,K,,,,,,,Molecular Dynamics,mode: pure_component,Computational,MD
S1093326323001535,10.1016/j.jmgm.2023.108555,ethene,3.9,3.8,,SAPO-34,CHA,,,,,2.5e-10,m2/s,833.0,K,,,,,,,Molecular Dynamics,mode: pure_component,Computational,MD
S1093326323001535,10.1016/j.jmgm.2023.108555,propene,4.5,3.8,,SAPO-34,CHA,,,,,5e-12,m2/s,633.0,K,,,,,,,Molecular Dynamics,mode: pure_component,Computational,MD
S1093326323001535,10.1016/j.jmgm.2023.108555,propene,4.5,3.8,,SAPO-34,CHA,,,,,7e-12,m2/s,733.0,K,,,,,,,Molecular Dynamics,mode: pure_component,Computational,MD
S1093326323001535,10.1016/j.jmgm.2023.108555,propene,4.5,3.8,,SAPO-34,CHA,,,,,9e-12,m2/s,833.0,K,,,,,,,Molecular Dynamics,mode: pure_component,Computational,MD
S1093326323001535,10.1016/j.jmgm.2023.108555,methanol,3.6,3.8,50:50:00,SAPO-34,CHA,,,,,7e-11,m2/s,833.0,K,,,,,,,Molecular Dynamics,mixture_system: methanol-propylene; mode: mixture,Computational,MD
S1093326323001535,10.1016/j.jmgm.2023.108555,propene,4.5,3.8,50:50:00,SAPO-34,CHA,,,,,4e-11,m2/s,833.0,K,,,,,,,Molecular Dynamics,mixture_system: methanol-propylene; mode: mixture,Computational,MD
S1093326323001535,10.1016/j.jmgm.2023.108555,ethene,3.9,3.8,50:50:00,SAPO-34,CHA,,,,,1.7e-10,m2/s,833.0,K,,,,,,,Molecular Dynamics,mixture_system: propylene-ethylene; mode: mixture,Computational,MD
S1093326323001535,10.1016/j.jmgm.2023.108555,propene,4.5,3.8,50:50:00,SAPO-34,CHA,,,,,9e-11,m2/s,833.0,K,,,,,,,Molecular Dynamics,mixture_system: propylene-ethylene; mode: mixture,Computational,MD
S1093326323001535,10.1016/j.jmgm.2023.108555,ethene,3.9,3.8,50:50:00,SAPO-34,CHA,,,,,3.4e-10,m2/s,833.0,K,,,,,,,Molecular Dynamics,mixture_system: methanol-ethylene; mode: mixture,Computational,MD
S1093326323001535,10.1016/j.jmgm.2023.108555,methanol,3.6,3.8,50:50:00,SAPO-34,CHA,,,,,4e-11,m2/s,833.0,K,,,,,,,Molecular Dynamics,mixture_system: methanol-ethylene; mode: mixture,Computational,MD
S1093326323001535,10.1016/j.jmgm.2023.108555,ethene,3.9,3.8,4:02:02,SAPO-34,CHA,,,,,1.5e-10,m2/s,833.0,K,,,,,,,Molecular Dynamics,mixture_system: propylene-ethylene-methanol; mode: mixture,Computational,MD
S1093326323001535,10.1016/j.jmgm.2023.108555,methanol,3.6,3.8,4:02:02,SAPO-34,CHA,,,,,5e-11,m2/s,833.0,K,,,,,,,Molecular Dynamics,mixture_system: propylene-ethylene-methanol; mode: mixture,Computational,MD
S1093326323001535,10.1016/j.jmgm.2023.108555,propene,4.5,3.8,4:02:02,SAPO-34,CHA,,,,,3e-11,m2/s,833.0,K,,,,,,,Molecular Dynamics,mixture_system: propylene-ethylene-methanol; mode: mixture,Computational,MD
S1226086X22001241,10.1016/j.jiec.2022.03.003,oct-1-ene,4.9,4.1,50 vol% 1-octene / 50 vol% n-octane,5A,LTA-Ca,1.13,Ca2+,,,9.82e-09,m2/s,300.0,K,50,mol/L,,,,,Crank model fitting of batch adsorption kinetics,,Experimental,Uptake/Release
S1226086X22001241,10.1016/j.jiec.2022.03.003,oct-1-ene,4.9,7.4,50 vol% 1-octene / 50 vol% n-octane,13X,FAU-NaX,1.39,,,,2.03e-08,m2/s,300.0,K,50,mol/L,,,,,Crank model fitting of batch adsorption kinetics,,Experimental,Uptake/Release
S1359431116300928,10.1016/j.applthermaleng.2016.01.142,water,2.65,7.4,,zeolite 13X,FAU-NaX,,,,,1e-10,m2/s,,,,,,,,,Simulation,value_type: minimum,Computational,Other
S1359431116300928,10.1016/j.applthermaleng.2016.01.142,water,2.65,7.4,,zeolite 13X,FAU-NaX,,,,,1e-09,m2/s,,,,,,,,,Simulation,value_type: maximum,Computational,Other
S1359431116300928,10.1016/j.applthermaleng.2016.01.142,water,2.65,4.1,,zeolite 4A,LTA-Na,,,,,1.9e-10,m2/s,,,,,,,,,Simulation,value_type: maximum,Computational,Other
S1359431116300928,10.1016/j.applthermaleng.2016.01.142,water,2.65,4.1,,zeolite 4A,LTA-Na,,,,,8.2e-11,m2/s,,,,,,,,,Simulation,value_type: minimum,Computational,Other
S1381116907004864,10.1016/j.molcata.2007.08.009,phenol,5.85,7.4,,NaY 2.5,FAU-NaY,2.5,,,,6.000048e-09,m2/s,298.0,K,0.1,mol/L,,,,,Cyclic voltammetry desorption measurement,m_HRP/m_zeo: 1:100; electrode_type: gelatin/HRP/zeolite/graphite biocomposite,Experimental,Other
S138111690900346X,10.1016/j.molcata.2009.07.015,"1,4-dimethylbenzene",5.8,7.0,C_p-x = 50%,H-CIT-1,CON,35,,,,2e-14,m2/s,330.0,K,,,,,,,FTIR,diffusion_mode: codiffusion,Experimental,Microimaging
S138111690900346X,10.1016/j.molcata.2009.07.015,"1,2-dimethylbenzene",6.8,7.0,C_p-x = 50%,H-CIT-1,CON,35,,,,2e-14,m2/s,330.0,K,,,,,,,FTIR,diffusion_mode: codiffusion,Experimental,Microimaging
S138111690900346X,10.1016/j.molcata.2009.07.015,"1,4-dimethylbenzene",5.8,7.0,C_p-x = 50%,H-CIT-1,CON,35,,,,2e-14,m2/s,350.0,K,,,,,,,FTIR,diffusion_mode: codiffusion,Experimental,Microimaging
S138111690900346X,10.1016/j.molcata.2009.07.015,"1,2-dimethylbenzene",6.8,7.0,C_p-x = 50%,H-CIT-1,CON,35,,,,2e-14,m2/s,350.0,K,,,,,,,FTIR,diffusion_mode: codiffusion,Experimental,Microimaging
S138111690900346X,10.1016/j.molcata.2009.07.015,"1,4-dimethylbenzene",5.8,7.0,C_p-x = 50%,H-CIT-1,CON,35,,,,1.6e-13,m2/s,425.0,K,,,,,,,FTIR,diffusion_mode: codiffusion,Experimental,Microimaging
S138111690900346X,10.1016/j.molcata.2009.07.015,"1,2-dimethylbenzene",6.8,7.0,C_p-x = 50%,H-CIT-1,CON,35,,,,3.2e-13,m2/s,425.0,K,,,,,,,FTIR,diffusion_mode: codiffusion,Experimental,Microimaging
S138111690900346X,10.1016/j.molcata.2009.07.015,"1,4-dimethylbenzene",5.8,7.0,C_p-x = 50%,H-CIT-1,CON,35,,,,6e-14,m2/s,400.0,K,,,,,,,FTIR,diffusion_mode: codiffusion,Experimental,Microimaging
S138111690900346X,10.1016/j.molcata.2009.07.015,"1,2-dimethylbenzene",6.8,7.0,C_p-x = 50%,H-CIT-1,CON,35,,,,1.1e-13,m2/s,400.0,K,,,,,,,FTIR,diffusion_mode: codiffusion,Experimental,Microimaging
S138111690900346X,10.1016/j.molcata.2009.07.015,"1,2-dimethylbenzene",6.8,7.0,C_p-x = 0%,H-CIT-1,CON,35,,,,7e-13,m2/s,400.0,K,,,,,,,FTIR,diffusion_mode: codiffusion,Experimental,Microimaging
S138111690900346X,10.1016/j.molcata.2009.07.015,"1,2-dimethylbenzene",6.8,7.0,C_p-x = 10%,H-CIT-1,CON,35,,,,1.2e-13,m2/s,400.0,K,,,,,,,FTIR,diffusion_mode: codiffusion,Experimental,Microimaging
S138111690900346X,10.1016/j.molcata.2009.07.015,"1,4-dimethylbenzene",5.8,7.0,C_p-x = 20%,H-CIT-1,CON,35,,,,1.3e-13,m2/s,400.0,K,,,,,,,FTIR,diffusion_mode: codiffusion,Experimental,Microimaging
S138111690900346X,10.1016/j.molcata.2009.07.015,"1,2-dimethylbenzene",6.8,7.0,C_p-x = 20%,H-CIT-1,CON,35,,,,2e-13,m2/s,400.0,K,,,,,,,FTIR,diffusion_mode: codiffusion,Experimental,Microimaging
S138111690900346X,10.1016/j.molcata.2009.07.015,"1,4-dimethylbenzene",5.8,7.0,C_p-x = 75%,H-CIT-1,CON,35,,,,1.3e-13,m2/s,400.0,K,,,,,,,FTIR,diffusion_mode: codiffusion,Experimental,Microimaging
S138111690900346X,10.1016/j.molcata.2009.07.015,"1,4-dimethylbenzene",5.8,7.0,C_p-x = 90%,H-CIT-1,CON,35,,,,1e-13,m2/s,400.0,K,,,,,,,FTIR,diffusion_mode: codiffusion,Experimental,Microimaging
S138111690900346X,10.1016/j.molcata.2009.07.015,"1,4-dimethylbenzene",5.8,7.0,C_p-x = 100%,H-CIT-1,CON,35,,,,1.6e-13,m2/s,400.0,K,,,,,,,FTIR,diffusion_mode: codiffusion,Experimental,Microimaging
S138111690900346X,10.1016/j.molcata.2009.07.015,"1,4-dimethylbenzene",5.8,7.0,C_p-x = 50%,H-CIT-1,CON,35,,,,3e-14,m2/s,350.0,K,,,,,6.7e-05,bar,FTIR,diffusion_mode: counterdiffusion; counterdiffusion_type: p+o-xylene,Experimental,Microimaging
S138111690900346X,10.1016/j.molcata.2009.07.015,"1,4-dimethylbenzene",5.8,7.0,C_p-x = 50%,H-CIT-1,CON,35,,,,3.8e-13,m2/s,375.0,K,,,,,6.7e-05,bar,FTIR,diffusion_mode: counterdiffusion; counterdiffusion_type: p+o-xylene,Experimental,Microimaging
S138111690900346X,10.1016/j.molcata.2009.07.015,"1,4-dimethylbenzene",5.8,7.0,C_p-x = 50%,H-CIT-1,CON,35,,,,3.3e-13,m2/s,400.0,K,,,,,6.7e-05,bar,FTIR,diffusion_mode: counterdiffusion; counterdiffusion_type: p+o-xylene,Experimental,Microimaging
S138111690900346X,10.1016/j.molcata.2009.07.015,"1,4-dimethylbenzene",5.8,7.0,C_p-x = 50%,H-CIT-1,CON,35,,,,1.2e-12,m2/s,425.0,K,,,,,6.7e-05,bar,FTIR,diffusion_mode: counterdiffusion; counterdiffusion_type: p+o-xylene,Experimental,Microimaging
S138111690900346X,10.1016/j.molcata.2009.07.015,"1,2-dimethylbenzene",6.8,7.0,C_o-x = 50%,H-CIT-1,CON,35,,,,2e-14,m2/s,400.0,K,,,,,6.7e-05,bar,FTIR,diffusion_mode: counterdiffusion; counterdiffusion_type: o+p-xylene,Experimental,Microimaging
S1383586600000678,10.1016/S1383-5866(00)00067-8,methane,3.8,7.4,"50% CH4, 50% CF4",faujasite,FAU,,,,,2.61e-08,m2/s,300.0,K,,,1,molecules per supercage,,,Molecular Dynamics,diffusion_type: self,Computational,MD
S1383586600000678,10.1016/S1383-5866(00)00067-8,methane,3.8,7.4,"50% CH4, 50% CF4",faujasite,FAU,,,,,1.98e-08,m2/s,300.0,K,,,2,molecules per supercage,,,Molecular Dynamics,diffusion_type: self,Computational,MD
S1383586600000678,10.1016/S1383-5866(00)00067-8,methane,3.8,7.4,,faujasite,FAU,,,,,2.51e-08,m2/s,300.0,K,,,1,molecules per supercage,,,Molecular Dynamics,diffusion_type: self,Computational,MD
S1383586600000678,10.1016/S1383-5866(00)00067-8,methane,3.8,7.4,,faujasite,FAU,,,,,2.57e-08,m2/s,300.0,K,,,2,molecules per supercage,,,Molecular Dynamics,diffusion_type: self,Computational,MD
S1383586600000678,10.1016/S1383-5866(00)00067-8,tetrafluoromethane,4.7,7.4,"50% CH4, 50% CF4",faujasite,FAU,,,,,1.17e-08,m2/s,300.0,K,,,1,molecules per supercage,,,Molecular Dynamics,diffusion_type: self,Computational,MD
S1383586600000678,10.1016/S1383-5866(00)00067-8,tetrafluoromethane,4.7,7.4,"50% CH4, 50% CF4",faujasite,FAU,,,,,7.6e-09,m2/s,300.0,K,,,2,molecules per supercage,,,Molecular Dynamics,diffusion_type: self,Computational,MD
S1383586600000678,10.1016/S1383-5866(00)00067-8,tetrafluoromethane,4.7,7.4,,faujasite,FAU,,,,,1.13e-08,m2/s,300.0,K,,,1,molecules per supercage,,,Molecular Dynamics,diffusion_type: self,Computational,MD
S1383586600000678,10.1016/S1383-5866(00)00067-8,tetrafluoromethane,4.7,7.4,,faujasite,FAU,,,,,6.8e-09,m2/s,300.0,K,,,2,molecules per supercage,,,Molecular Dynamics,diffusion_type: self,Computational,MD
S1383586600000678,10.1016/S1383-5866(00)00067-8,methane,3.8,7.4,,faujasite,FAU,,,,,5.93e-08,m2/s,300.0,K,,,1,molecules per supercage,,,Molecular Dynamics,diffusion_type: transport,Computational,MD
S1383586600000678,10.1016/S1383-5866(00)00067-8,methane,3.8,7.4,,faujasite,FAU,,,,,3.22e-08,m2/s,300.0,K,,,2,molecules per supercage,,,Molecular Dynamics,diffusion_type: transport,Computational,MD
