Repository: leipeng66666/zeolite-diffusion-agent

# Zeolite Diffusion Data Extraction

A two-module pipeline for acquiring scientific papers from major publishers and extracting structured diffusion coefficient data from zeolite research.

## Project Structure

```
├── literature-acquisition/       # Paper download tools
│   ├── wiley/                    #   Wiley Online Library downloader
│   ├── elsevier/                 #   Elsevier / ScienceDirect downloader
│   └── springer/                 #   Springer Link downloader
├── literature-extraction/        # Data extraction pipeline
│   ├── agent.py                  #   Main orchestrator
│   ├── value.py                  #   Stage 1: diffusion value extraction

File: consolidated_cleand.csv (part 9 of 17)
filename,doi,guest_molecule,KD_A,PLD_A,guest_composition,zeolite_name,std_zeolite_name,si_al_ratio,modified_ion,loading_value,loading_unit,diffusion_coefficient_value,diffusion_coefficient_unit,temperature_value,temperature_unit,concentration_value,concentration_unit,adsorption_loading_value,adsorption_loading_unit,pressure_value,pressure_unit,experimental_method,distinguishing_variable,method_type,method_category
S1383586600000678,10.1016/S1383-5866(00)00067-8,tetrafluoromethane,4.7,7.4,,faujasite,FAU,,,,,1.65e-08,m2/s,300.0,K,,,1,molecules per supercage,,,Molecular Dynamics,diffusion_type: transport,Computational,MD
S1383586600000678,10.1016/S1383-5866(00)00067-8,tetrafluoromethane,4.7,7.4,,faujasite,FAU,,,,,2.14e-08,m2/s,300.0,K,,,2,molecules per supercage,,,Molecular Dynamics,diffusion_type: transport,Computational,MD
S1383586600000678,10.1016/S1383-5866(00)00067-8,methane,3.8,7.4,"50% CH4, 50% CF4",faujasite,FAU,,,,,3.22e-08,m2/s,300.0,K,,,1,molecules per supercage,,,Molecular Dynamics,diffusion_type: transport; term: main-term,Computational,MD
S1383586600000678,10.1016/S1383-5866(00)00067-8,methane,3.8,7.4,"50% CH4, 50% CF4",faujasite,FAU,,,,,2.71e-08,m2/s,300.0,K,,,2,molecules per supercage,,,Molecular Dynamics,diffusion_type: transport; term: main-term,Computational,MD
S1383586600000678,10.1016/S1383-5866(00)00067-8,methane,3.8,7.4,"50% CH4, 50% CF4",faujasite,FAU,,,,,1.4e-09,m2/s,300.0,K,,,1,molecules per supercage,,,Molecular Dynamics,diffusion_type: transport; term: cross-term,Computational,MD
S1383586600000678,10.1016/S1383-5866(00)00067-8,methane,3.8,7.4,"50% CH4, 50% CF4",faujasite,FAU,,,,,2.8e-09,m2/s,300.0,K,,,2,molecules per supercage,,,Molecular Dynamics,diffusion_type: transport; term: cross-term,Computational,MD
S1383586600000678,10.1016/S1383-5866(00)00067-8,tetrafluoromethane,4.7,7.4,"50% CH4, 50% CF4",faujasite,FAU,,,,,1.5e-09,m2/s,300.0,K,,,1,molecules per supercage,,,Molecular Dynamics,diffusion_type: transport; term: cross-term,Computational,MD
S1383586600000678,10.1016/S1383-5866(00)00067-8,tetrafluoromethane,4.7,7.4,"50% CH4, 50% CF4",faujasite,FAU,,,,,1.8e-09,m2/s,300.0,K,,,2,molecules per supercage,,,Molecular Dynamics,diffusion_type: transport; term: cross-term,Computational,MD
S1383586600000678,10.1016/S1383-5866(00)00067-8,tetrafluoromethane,4.7,7.4,"50% CH4, 50% CF4",faujasite,FAU,,,,,2.48e-08,m2/s,300.0,K,,,1,molecules per supercage,,,Molecular Dynamics,diffusion_type: transport; term: main-term,Computational,MD
S1383586600000678,10.1016/S1383-5866(00)00067-8,tetrafluoromethane,4.7,7.4,"50% CH4, 50% CF4",faujasite,FAU,,,,,2.73e-08,m2/s,300.0,K,,,2,molecules per supercage,,,Molecular Dynamics,diffusion_type: transport; term: main-term,Computational,MD
S1383586601000557,10.1016/S1383-5866(01)00055-7,butane,4.3,4.7,,NaH-ZSM-5,MFI-NaH,,,,,1.6e-13,m2/s,313.0,K,0.025,mol/L,,,,,ZLC,,Experimental,ZLC
S1383586601000557,10.1016/S1383-5866(01)00055-7,butane,4.3,4.7,,NaH-ZSM-5,MFI-NaH,,,,,2.7e-13,m2/s,333.0,K,0.025,mol/L,,,,,ZLC,,Experimental,ZLC
S1383586601000557,10.1016/S1383-5866(01)00055-7,butane,4.3,4.7,,NaH-ZSM-5,MFI-NaH,,,,,3.4e-13,m2/s,353.0,K,0.025,mol/L,,,,,ZLC,,Experimental,ZLC
S1383586601000557,10.1016/S1383-5866(01)00055-7,2-methylpropane,5.0,4.7,,NaH-ZSM-5,MFI-NaH,,,,,8e-14,m2/s,273.0,K,0.025,mol/L,,,,,ZLC,,Experimental,ZLC
S1383586601000557,10.1016/S1383-5866(01)00055-7,2-methylpropane,5.0,4.7,,NaH-ZSM-5,MFI-NaH,,,,,1.4e-13,m2/s,293.0,K,0.025,mol/L,,,,,ZLC,,Experimental,ZLC
S1383586601000557,10.1016/S1383-5866(01)00055-7,2-methylpropane,5.0,4.7,,NaH-ZSM-5,MFI-NaH,,,,,3e-13,m2/s,313.0,K,0.025,mol/L,,,,,ZLC,,Experimental,ZLC
S1383586601000557,10.1016/S1383-5866(01)00055-7,2-methylpropane,5.0,4.7,,NaH-ZSM-5,MFI-NaH,,,,,5.3e-13,m2/s,333.0,K,0.025,mol/L,,,,,ZLC,,Experimental,ZLC
S1383586601000557,10.1016/S1383-5866(01)00055-7,ethane,4.0,4.7,,NaH-ZSM-5,MFI-NaH,,,,,4.3e-13,m2/s,233.0,K,0.025,mol/L,,,,,ZLC,,Experimental,ZLC
S1383586601000557,10.1016/S1383-5866(01)00055-7,ethane,4.0,4.7,,NaH-ZSM-5,MFI-NaH,,,,,5.7e-13,m2/s,243.0,K,0.025,mol/L,,,,,ZLC,,Experimental,ZLC
S1383586601000557,10.1016/S1383-5866(01)00055-7,butane,4.3,4.7,,MFI zeolite membrane,MFI,,,,,1e-13,m2/s,313.0,K,0.025,mol/L,,,,,ZLC,,Experimental,ZLC
S1383586601000557,10.1016/S1383-5866(01)00055-7,2-methylpropane,5.0,4.7,,MFI zeolite membrane,MFI,,,,,4e-14,m2/s,273.0,K,0.025,mol/L,,,,,ZLC,,Experimental,ZLC
S1383586601000557,10.1016/S1383-5866(01)00055-7,2-methylpropane,5.0,4.7,,MFI zeolite membrane,MFI,,,,,9e-14,m2/s,293.0,K,0.025,mol/L,,,,,ZLC,,Experimental,ZLC
S1383586601000557,10.1016/S1383-5866(01)00055-7,ethane,4.0,4.7,,MFI zeolite membrane,MFI,,,,,2.6e-13,m2/s,233.0,K,0.025,mol/L,,,,,ZLC,,Experimental,ZLC
S1383586601000557,10.1016/S1383-5866(01)00055-7,ethane,4.0,4.7,,MFI zeolite membrane,MFI,,,,,4e-13,m2/s,243.0,K,0.025,mol/L,,,,,ZLC,,Experimental,ZLC
S138358660300008X,10.1016/S1383-5866(03)00008-X,2-methylhexane,5.6,4.7,,MFI,MFI,,,,,5.05e-14,m2/s,,,,,0,,,,Theoretical calculation,direction: x,Computational,Other
S138358660300008X,10.1016/S1383-5866(03)00008-X,2-methylhexane,5.6,4.7,,MFI,MFI,,,,,1.39e-13,m2/s,,,,,0,,,,Theoretical calculation,direction: y,Computational,Other
S138358660300008X,10.1016/S1383-5866(03)00008-X,2-methylhexane,5.6,4.7,,MFI,MFI,,,,,8.27e-15,m2/s,,,,,0,,,,Theoretical calculation,direction: z,Computational,Other
S138358660300008X,10.1016/S1383-5866(03)00008-X,2-methylhexane,5.6,4.7,,MFI,MFI,,,,,6.58e-14,m2/s,,,,,0,,,,Theoretical calculation,direction: average,Computational,Other
S138358660300008X,10.1016/S1383-5866(03)00008-X,methane,3.8,4.7,,MFI,MFI,,,,,2.75e-07,m2/s,300.0,K,,,0,,,,Theoretical calculation,,Computational,Other
S138358660300008X,10.1016/S1383-5866(03)00008-X,2-methylhexane,5.6,4.7,,MFI,MFI,,,,,6.85e-14,m2/s,300.0,K,,,0,,,,Theoretical calculation,,Computational,Other
S138358660300008X,10.1016/S1383-5866(03)00008-X,component 2 (unnamed),,4.7,,MFI,MFI,,,,,1.37e-13,m2/s,300.0,K,,,0,,,,Theoretical calculation,,Computational,Other
S1383586605001681,10.1016/j.seppur.2005.05.004,ammonium,2.86,6.5,,M-0,MOR,,,,,7e-13,m2/s,,,100,mol/L,,,1,bar,batch uptake kinetics (particle diffusion model),particle_size: 0.43–1.0 mm,Experimental,Uptake/Release
S1383586605001681,10.1016/j.seppur.2005.05.004,ammonium,2.86,6.5,,M-0,MOR,,,,,9.5e-13,m2/s,,,10,mol/L,,,1,bar,batch uptake kinetics (particle diffusion model),particle_size: 0.43–1.0 mm,Experimental,Uptake/Release
S1383586605001681,10.1016/j.seppur.2005.05.004,ammonium,2.86,6.5,,M-0,MOR,,,,,3.6e-12,m2/s,,,10,mol/L,,,1,bar,batch uptake kinetics (particle diffusion model),particle_size: 1–2 mm,Experimental,Uptake/Release
S1383586605001681,10.1016/j.seppur.2005.05.004,ammonium,2.86,6.5,,M–NaCl,MOR,,Na+,,,9.9e-13,m2/s,,,10,mol/L,,,1,bar,batch uptake kinetics (particle diffusion model),particle_size: 0.43–1.0 mm,Experimental,Uptake/Release
S1383586605001681,10.1016/j.seppur.2005.05.004,ammonium,2.86,6.5,,M–HCl,MOR,,H+,,,1.61e-12,m2/s,,,10,mol/L,,,1,bar,batch uptake kinetics (particle diffusion model),particle_size: 0.43–1.0 mm,Experimental,Uptake/Release
S138358661100445X,10.1016/j.seppur.2011.07.037,carbon dioxide,3.3,4.1,,zeolite 5A,LTA-Ca,,,,,4.86e-06,m2/s,298.0,K,,,,,,,,,,
S138358661100445X,10.1016/j.seppur.2011.07.037,nitrogen,3.64,4.1,,zeolite 5A,LTA-Ca,,,,,4.9e-06,m2/s,298.0,K,,,,,,,,,,
S1383586611004874,10.1016/j.seppur.2011.08.027,water,2.65,4.1,,4A,LTA-Na,1,,,,2.8e-10,m2/s,296.0,K,,,,,,,batch uptake (graphical method),form: pellet; pellet_diameter: 1.7 mm,Experimental,Uptake/Release
S1383586611004874,10.1016/j.seppur.2011.08.027,water,2.65,4.1,,4A,LTA-Na,1,,,,3e-10,m2/s,296.0,K,,,,,,,batch uptake (numerical method),form: pellet; pellet_diameter: 1.7 mm,Experimental,Uptake/Release
S1383586611004874,10.1016/j.seppur.2011.08.027,acetonitrile,4.4,4.1,,4A,LTA-Na,1,,,,2e-18,m2/s,296.0,K,,,,,,,batch uptake (graphical method),form: powder (crushed pellets); crystal_size: 10 μm,Experimental,Uptake/Release
S1383586611004874,10.1016/j.seppur.2011.08.027,acetonitrile,4.4,4.1,,4A,LTA-Na,1,,,,2e-18,m2/s,296.0,K,,,,,,,batch uptake (numerical method),form: powder (crushed pellets); crystal_size: 10 μm,Experimental,Uptake/Release
S1383586614003785,10.1016/j.seppur.2014.06.030,water,2.65,4.1,,3A,LTA-K,,,,,4.5e-12,m2/s,293.0,K,,,,,,,Breakthrough curve fitting,series: variation of superficial velocity; note: typical value,Experimental,Column Dynamics
S1383586614003785,10.1016/j.seppur.2014.06.030,water,2.65,4.1,,3A,LTA-K,,,,,3.5e-12,m2/s,293.0,K,,,,,,,Breakthrough curve fitting,series: variation of bed height; note: typical value,Experimental,Column Dynamics
S1383586614003785,10.1016/j.seppur.2014.06.030,water,2.65,4.1,,3A,LTA-K,,,,,3.8e-12,m2/s,293.0,K,1980,mol/L,,,,,Breakthrough curve fitting,source: text (adsorbent variation); zeolite: 3A,Experimental,Column Dynamics
S1383586614003785,10.1016/j.seppur.2014.06.030,water,2.65,4.1,,4A,LTA-Na,,,,,2e-12,m2/s,293.0,K,1999,mol/L,,,,,Breakthrough curve fitting,source: text (adsorbent variation); zeolite: 4A,Experimental,Column Dynamics
S1383586614003785,10.1016/j.seppur.2014.06.030,water,2.65,4.1,,4A,LTA-Na,,,,,3.2e-12,m2/s,293.0,K,3442,mol/L,,,,,Breakthrough curve fitting,"source: text (inlet concentration variation, 4A start)",Experimental,Column Dynamics
S1383586614003785,10.1016/j.seppur.2014.06.030,water,2.65,4.1,,4A,LTA-Na,,,,,7.5e-13,m2/s,293.0,K,570,mol/L,,,,,Breakthrough curve fitting,"source: text (inlet concentration variation, 4A end)",Experimental,Column Dynamics
S1383586614003785,10.1016/j.seppur.2014.06.030,water,2.65,4.1,,3A,LTA-K,,,,,4.3e-12,m2/s,293.0,K,3983,mol/L,,,,,Breakthrough curve fitting,run: 1a; u_LR: 0.6 m/h; H: 8.25 cm,Experimental,Column Dynamics
S1383586614003785,10.1016/j.seppur.2014.06.030,water,2.65,4.1,,3A,LTA-K,,,,,5.8e-12,m2/s,293.0,K,3797,mol/L,,,,,Breakthrough curve fitting,run: 1b; u_LR: 0.9 m/h; H: 12.40 cm,Experimental,Column Dynamics
S1383586614003785,10.1016/j.seppur.2014.06.030,water,2.65,4.1,,3A,LTA-K,,,,,5.6e-12,m2/s,293.0,K,3901,mol/L,,,,,Breakthrough curve fitting,run: 1c; u_LR: 1.2 m/h; H: 16.49 cm,Experimental,Column Dynamics
S1383586614003785,10.1016/j.seppur.2014.06.030,water,2.65,4.1,,3A,LTA-K,,,,,4.3e-12,m2/s,293.0,K,3872,mol/L,,,,,Breakthrough curve fitting,run: 1d; u_LR: 1.5 m/h; H: 20.62 cm,Experimental,Column Dynamics
S1383586614003785,10.1016/j.seppur.2014.06.030,water,2.65,4.1,,3A,LTA-K,,,,,4.8e-12,m2/s,293.0,K,3861,mol/L,,,,,Breakthrough curve fitting,run: 1e; u_LR: 1.8 m/h; H: 24.12 cm,Experimental,Column Dynamics
S1383586614003785,10.1016/j.seppur.2014.06.030,water,2.65,4.1,,3A,LTA-K,,,,,4.6e-12,m2/s,293.0,K,1945,mol/L,,,,,Breakthrough curve fitting,run: 2a; H: 6.20 cm; series: bed height variation,Experimental,Column Dynamics
S1383586614003785,10.1016/j.seppur.2014.06.030,water,2.65,4.1,,3A,LTA-K,,,,,3.5e-12,m2/s,293.0,K,1956,mol/L,,,,,Breakthrough curve fitting,run: 2b; H: 9.28 cm; series: bed height variation,Experimental,Column Dynamics
S1383586614003785,10.1016/j.seppur.2014.06.030,water,2.65,4.1,,3A,LTA-K,,,,,3e-12,m2/s,293.0,K,1995,mol/L,,,,,Breakthrough curve fitting,run: 2c; H: 12.36 cm; series: bed height variation,Experimental,Column Dynamics
S1383586614003785,10.1016/j.seppur.2014.06.030,water,2.65,4.1,,3A,LTA-K,,,,,3.8e-12,m2/s,293.0,K,1980,mol/L,,,,,Breakthrough curve fitting,run: 2d; H: 15.46 cm; series: bed height variation,Experimental,Column Dynamics
S1383586614003785,10.1016/j.seppur.2014.06.030,water,2.65,4.1,,3A,LTA-K,,,,,3.5e-12,m2/s,293.0,K,2043,mol/L,,,,,Breakthrough curve fitting,run: 2e; H: 18.57 cm; series: bed height variation,Experimental,Column Dynamics
S1383586614003785,10.1016/j.seppur.2014.06.030,water,2.65,4.1,,3A,LTA-K,,,,,3.5e-12,m2/s,293.0,K,1959,mol/L,,,,,Breakthrough curve fitting,run: 2f; H: 21.64 cm; series: bed height variation,Experimental,Column Dynamics
S1383586614003785,10.1016/j.seppur.2014.06.030,water,2.65,4.1,,3A,LTA-K,,,,,3.8e-12,m2/s,293.0,K,1980,mol/L,,,,,Breakthrough curve fitting,run: 3a; series: adsorbent variation; zeolite: 3A,Experimental,Column Dynamics
S1383586614003785,10.1016/j.seppur.2014.06.030,water,2.65,4.1,,4A,LTA-Na,,,,,2e-12,m2/s,293.0,K,1999,mol/L,,,,,Breakthrough curve fitting,run: 3b; series: adsorbent variation; zeolite: 4A,Experimental,Column Dynamics
S1383586614003785,10.1016/j.seppur.2014.06.030,water,2.65,4.1,,3A,LTA-K,,,,,4.6e-12,m2/s,293.0,K,3492,mol/L,,,,,Breakthrough curve fitting,run: 4a; series: inlet concentration variation; zeolite: 3A,Experimental,Column Dynamics
S1383586614003785,10.1016/j.seppur.2014.06.030,water,2.65,4.1,,3A,LTA-K,,,,,4.4e-12,m2/s,293.0,K,2881,mol/L,,,,,Breakthrough curve fitting,run: 4b; series: inlet concentration variation; zeolite: 3A,Experimental,Column Dynamics
S1383586614003785,10.1016/j.seppur.2014.06.030,water,2.65,4.1,,3A,LTA-K,,,,,3.7e-12,m2/s,293.0,K,2309,mol/L,,,,,Breakthrough curve fitting,run: 4c; series: inlet concentration variation; zeolite: 3A,Experimental,Column Dynamics
S1383586614003785,10.1016/j.seppur.2014.06.030,water,2.65,4.1,,3A,LTA-K,,,,,2.7e-12,m2/s,293.0,K,1696,mol/L,,,,,Breakthrough curve fitting,run: 4d; series: inlet concentration variation; zeolite: 3A,Experimental,Column Dynamics
S1383586614003785,10.1016/j.seppur.2014.06.030,water,2.65,4.1,,3A,LTA-K,,,,,2.1e-12,m2/s,293.0,K,1087,mol/L,,,,,Breakthrough curve fitting,run: 4e; series: inlet concentration variation; zeolite: 3A,Experimental,Column Dynamics
S1383586614003785,10.1016/j.seppur.2014.06.030,water,2.65,4.1,,3A,LTA-K,,,,,9e-13,m2/s,293.0,K,462,mol/L,,,,,Breakthrough curve fitting,run: 4f; series: inlet concentration variation; zeolite: 3A,Experimental,Column Dynamics
S1383586614003785,10.1016/j.seppur.2014.06.030,water,2.65,4.1,,4A,LTA-Na,,,,,3.2e-12,m2/s,293.0,K,3442,mol/L,,,,,Breakthrough curve fitting,run: 5a; series: inlet concentration variation; zeolite: 4A,Experimental,Column Dynamics
S1383586614003785,10.1016/j.seppur.2014.06.030,water,2.65,4.1,,4A,LTA-Na,,,,,2.6e-12,m2/s,293.0,K,3006,mol/L,,,,,Breakthrough curve fitting,run: 5b; series: inlet concentration variation; zeolite: 4A,Experimental,Column Dynamics
S1383586614003785,10.1016/j.seppur.2014.06.030,water,2.65,4.1,,4A,LTA-Na,,,,,2.2e-12,m2/s,293.0,K,2283,mol/L,,,,,Breakthrough curve fitting,run: 5c; series: inlet concentration variation; zeolite: 4A,Experimental,Column Dynamics
S1383586614003785,10.1016/j.seppur.2014.06.030,water,2.65,4.1,,4A,LTA-Na,,,,,1.6e-12,m2/s,293.0,K,1653,mol/L,,,,,Breakthrough curve fitting,run: 5d; series: inlet concentration variation; zeolite: 4A,Experimental,Column Dynamics
S1383586614003785,10.1016/j.seppur.2014.06.030,water,2.65,4.1,,4A,LTA-Na,,,,,1.3e-12,m2/s,293.0,K,1109,mol/L,,,,,Breakthrough curve fitting,run: 5e; series: inlet concentration variation; zeolite: 4A,Experimental,Column Dynamics
S1383586614003785,10.1016/j.seppur.2014.06.030,water,2.65,4.1,,4A,LTA-Na,,,,,7.5e-13,m2/s,293.0,K,570,mol/L,,,,,Breakthrough curve fitting,run: 5f; series: inlet concentration variation; zeolite: 4A,Experimental,Column Dynamics
S1383586615001252,10.1016/j.seppur.2015.02.033,water,2.65,4.1,,3A,LTA-K,,,,,2e-11,m2/s,298.0,K,1998,mol/L,,,1,bar,Breakthrough curve fitting,,Experimental,Column Dynamics
S1383586615001252,10.1016/j.seppur.2015.02.033,water,2.65,4.1,,3A,LTA-K,,,,,9e-12,m2/s,298.0,K,1969,mol/L,,,1,bar,Breakthrough curve fitting,,Experimental,Column Dynamics
S1383586615001252,10.1016/j.seppur.2015.02.033,water,2.65,4.1,,3A,LTA-K,,,,,4.2e-12,m2/s,298.0,K,1979,mol/L,,,1,bar,Breakthrough curve fitting,,Experimental,Column Dynamics
S1383586615001252,10.1016/j.seppur.2015.02.033,water,2.65,4.1,,4A,LTA-Na,,,,,3e-11,m2/s,298.0,K,1974,mol/L,,,1,bar,Breakthrough curve fitting,,Experimental,Column Dynamics
S1383586615001252,10.1016/j.seppur.2015.02.033,water,2.65,4.1,,3A,LTA-K,,,,,5e-12,m2/s,298.0,K,478,mol/L,,,1,bar,Breakthrough curve fitting,,Experimental,Column Dynamics
S1383586615001252,10.1016/j.seppur.2015.02.033,water,2.65,4.1,,3A,LTA-K,,,,,7e-12,m2/s,298.0,K,980,mol/L,,,1,bar,Breakthrough curve fitting,,Experimental,Column Dynamics
S1383586615001252,10.1016/j.seppur.2015.02.033,water,2.65,4.1,,3A,LTA-K,,,,,9e-12,m2/s,298.0,K,1533,mol/L,,,1,bar,Breakthrough curve fitting,,Experimental,Column Dynamics
S1383586615001252,10.1016/j.seppur.2015.02.033,water,2.65,4.1,,4A,LTA-Na,,,,,6e-12,m2/s,298.0,K,2017,mol/L,,,1,bar,Breakthrough curve fitting,,Experimental,Column Dynamics
S1383586615001252,10.1016/j.seppur.2015.02.033,water,2.65,4.1,,4A,LTA-Na,,,,,2e-12,m2/s,298.0,K,2005,mol/L,,,1,bar,Breakthrough curve fitting,,Experimental,Column Dynamics
S1383586615001252,10.1016/j.seppur.2015.02.033,water,2.65,4.1,,3A,LTA-K,,,,,4e-12,m2/s,298.0,K,2018,mol/L,,,1,bar,Breakthrough curve fitting,,Experimental,Column Dynamics
S1383586615001252,10.1016/j.seppur.2015.02.033,water,2.65,4.1,,4A,LTA-Na,,,,,1.6e-12,m2/s,298.0,K,2008,mol/L,,,1,bar,Breakthrough curve fitting,,Experimental,Column Dynamics
S1383586615001252,10.1016/j.seppur.2015.02.033,water,2.65,4.1,,3A,LTA-K,,,,,3e-12,m2/s,298.0,K,1983,mol/L,,,1,bar,Breakthrough curve fitting,,Experimental,Column Dynamics
S1383586615001252,10.1016/j.seppur.2015.02.033,water,2.65,4.1,,4A,LTA-Na,,,,,1.2e-12,m2/s,298.0,K,2012,mol/L,,,1,bar,Breakthrough curve fitting,,Experimental,Column Dynamics
S1383586615001252,10.1016/j.seppur.2015.02.033,water,2.65,4.1,,3A,LTA-K,,,,,6.5e-13,m2/s,298.0,K,508,mol/L,,,1,bar,Breakthrough curve fitting,,Experimental,Column Dynamics
S1383586615001252,10.1016/j.seppur.2015.02.033,water,2.65,4.1,,3A,LTA-K,,,,,1.4e-12,m2/s,298.0,K,991,mol/L,,,1,bar,Breakthrough curve fitting,,Experimental,Column Dynamics
S1383586615001252,10.1016/j.seppur.2015.02.033,water,2.65,4.1,,3A,LTA-K,,,,,1.8e-12,m2/s,298.0,K,1465,mol/L,,,1,bar,Breakthrough curve fitting,,Experimental,Column Dynamics
S1383586615001252,10.1016/j.seppur.2015.02.033,water,2.65,4.1,,3A,LTA-K,,,,,2.6e-12,m2/s,298.0,K,1952,mol/L,,,1,bar,Breakthrough curve fitting,,Experimental,Column Dynamics
S1383586615001252,10.1016/j.seppur.2015.02.033,water,2.65,4.1,,4A,LTA-Na,,,,,1.05e-12,m2/s,298.0,K,2014,mol/L,,,1,bar,Breakthrough curve fitting,,Experimental,Column Dynamics
S1383586615001252,10.1016/j.seppur.2015.02.033,water,2.65,4.1,,3A,LTA-K,,,,,2e-11,m2/s,298.0,K,,,,,1,bar,Breakthrough curve fitting,source: Table 4,Experimental,Column Dynamics
S1383586615001252,10.1016/j.seppur.2015.02.033,water,2.65,4.1,,4A,LTA-Na,,,,,3e-11,m2/s,298.0,K,,,,,1,bar,Breakthrough curve fitting,source: Table 4,Experimental,Column Dynamics
S1383586615001252,10.1016/j.seppur.2015.02.033,water,2.65,4.1,,3A,LTA-K,,,,,9e-12,m2/s,298.0,K,,,,,1,bar,Breakthrough curve fitting,source: Table 4,Experimental,Column Dynamics
S1383586615001252,10.1016/j.seppur.2015.02.033,water,2.65,4.1,,4A,LTA-Na,,,,,6e-12,m2/s,298.0,K,,,,,1,bar,Breakthrough curve fitting,source: Table 4,Experimental,Column Dynamics
S1383586615001252,10.1016/j.seppur.2015.02.033,water,2.65,4.1,,3A,LTA-K,,,,,4.2e-12,m2/s,298.0,K,,,,,1,bar,Breakthrough curve fitting,source: Table 4,Experimental,Column Dynamics
S1383586615001252,10.1016/j.seppur.2015.02.033,water,2.65,4.1,,4A,LTA-Na,,,,,2e-12,m2/s,298.0,K,,,,,1,bar,Breakthrough curve fitting,source: Table 4,Experimental,Column Dynamics
S1383586615001252,10.1016/j.seppur.2015.02.033,water,2.65,4.1,,3A,LTA-K,,,,,4e-12,m2/s,298.0,K,,,,,1,bar,Breakthrough curve fitting,source: Table 4,Experimental,Column Dynamics
S1383586615001252,10.1016/j.seppur.2015.02.033,water,2.65,4.1,,4A,LTA-Na,,,,,1.6e-12,m2/s,298.0,K,,,,,1,bar,Breakthrough curve fitting,source: Table 4,Experimental,Column Dynamics
S1383586615001252,10.1016/j.seppur.2015.02.033,water,2.65,4.1,,3A,LTA-K,,,,,3e-12,m2/s,298.0,K,,,,,1,bar,Breakthrough curve fitting,source: Table 4,Experimental,Column Dynamics
S1383586615001252,10.1016/j.seppur.2015.02.033,water,2.65,4.1,,4A,LTA-Na,,,,,1.2e-12,m2/s,298.0,K,,,,,1,bar,Breakthrough curve fitting,source: Table 4,Experimental,Column Dynamics
S1383586615001252,10.1016/j.seppur.2015.02.033,water,2.65,4.1,,3A,LTA-K,,,,,2.6e-12,m2/s,298.0,K,,,,,1,bar,Breakthrough curve fitting,source: Table 4,Experimental,Column Dynamics
S1383586615001252,10.1016/j.seppur.2015.02.033,water,2.65,4.1,,4A,LTA-Na,,,,,1.05e-12,m2/s,298.0,K,,,,,1,bar,Breakthrough curve fitting,source: Table 4,Experimental,Column Dynamics
S1383586618304519,10.1016/j.seppur.2018.04.066,water,2.65,3.65,,DD3R,DDR-H,,,,,5.69e-10,m2/s,368.0,K,,,0.44,mol/kg,,,Molecular Dynamics,,Computational,MD
S1383586618304519,10.1016/j.seppur.2018.04.066,acetic acid,4.5,3.65,,DD3R,DDR-H,,,,,4.93e-11,m2/s,368.0,K,,,1.84,mol/kg,,,Molecular Dynamics,,Computational,MD
S1383586618304519,10.1016/j.seppur.2018.04.066,water,2.65,3.65,10 wt% water/AcOH,DD3R,DDR-H,,,,,1.76e-10,m2/s,348.0,K,,,0.7,mol/kg,,,Molecular Dynamics,,Computational,MD
S1383586618304519,10.1016/j.seppur.2018.04.066,acetic acid,4.5,3.65,10 wt% water/AcOH,DD3R,DDR-H,,,,,9.83e-12,m2/s,348.0,K,,,1.68,mol/kg,,,Molecular Dynamics,,Computational,MD
S1383586618304519,10.1016/j.seppur.2018.04.066,water,2.65,3.65,10 wt% water/AcOH,DD3R,DDR-H,,,,,2.6e-10,m2/s,358.0,K,,,0.59,mol/kg,,,Molecular Dynamics,,Computational,MD
S1383586618304519,10.1016/j.seppur.2018.04.066,acetic acid,4.5,3.65,10 wt% water/AcOH,DD3R,DDR-H,,,,,1.1e-11,m2/s,358.0,K,,,1.68,mol/kg,,,Molecular Dynamics,,Computational,MD
S1383586618304519,10.1016/j.seppur.2018.04.066,water,2.65,3.65,10 wt% water/AcOH,DD3R,DDR-H,,,,,3e-10,m2/s,363.0,K,,,0.47,mol/kg,,,Molecular Dynamics,,Computational,MD
S1383586618304519,10.1016/j.seppur.2018.04.066,acetic acid,4.5,3.65,10 wt% water/AcOH,DD3R,DDR-H,,,,,1.15e-11,m2/s,363.0,K,,,1.67,mol/kg,,,Molecular Dynamics,,Computational,MD
S1383586618304519,10.1016/j.seppur.2018.04.066,water,2.65,3.65,10 wt% water/AcOH,DD3R,DDR-H,,,,,3.86e-10,m2/s,368.0,K,,,0.49,mol/kg,,,Molecular Dynamics,,Computational,MD
S1383586618304519,10.1016/j.seppur.2018.04.066,acetic acid,4.5,3.65,10 wt% water/AcOH,DD3R,DDR-H,,,,,1.35e-11,m2/s,368.0,K,,,1.67,mol/kg,,,Molecular Dynamics,,Computational,MD
S1383586618304519,10.1016/j.seppur.2018.04.066,water,2.65,3.65,30 wt% water/AcOH,DD3R,DDR-H,,,,,2.45e-10,m2/s,368.0,K,,,0.76,mol/kg,,,Molecular Dynamics,,Computational,MD
S1383586618304519,10.1016/j.seppur.2018.04.066,acetic acid,4.5,3.65,30 wt% water/AcOH,DD3R,DDR-H,,,,,3.83e-12,m2/s,368.0,K,,,1.67,mol/kg,,,Molecular Dynamics,,Computational,MD
S1383586618304519,10.1016/j.seppur.2018.04.066,water,2.65,3.65,50 wt% water/AcOH,DD3R,DDR-H,,,,,2e-10,m2/s,368.0,K,,,0.92,mol/kg,,,Molecular Dynamics,,Computational,MD
S1383586618304519,10.1016/j.seppur.2018.04.066,acetic acid,4.5,3.65,50 wt% water/AcOH,DD3R,DDR-H,,,,,3e-12,m2/s,368.0,K,,,1.6,mol/kg,,,Molecular Dynamics,,Computational,MD
S1383586618304519,10.1016/j.seppur.2018.04.066,water,2.65,3.65,70 wt% water/AcOH,DD3R,DDR-H,,,,,2.64e-10,m2/s,368.0,K,,,1.07,mol/kg,,,Molecular Dynamics,,Computational,MD
S1383586618304519,10.1016/j.seppur.2018.04.066,acetic acid,4.5,3.65,70 wt% water/AcOH,DD3R,DDR-H,,,,,2.67e-12,m2/s,368.0,K,,,1.57,mol/kg,,,Molecular Dynamics,,Computational,MD
S1383586619311669,10.1016/j.seppur.2019.115884,hex-1-ene,4.9,4.1,50 vol% 1-hexene in n-hexane,5A,LTA-Ca,2-2.5,,,,4.17e-10,m2/s,303.0,K,50,mol/L,,,1,bar,Uptake kinetics (Crank model),,Experimental,Uptake/Release
S1383586619311669,10.1016/j.seppur.2019.115884,oct-1-ene,4.9,4.1,50 vol% 1-octene in n-octane,5A,LTA-Ca,2-2.5,,,,1.92e-10,m2/s,303.0,K,50,mol/L,,,1,bar,Uptake kinetics (Crank model),,Experimental,Uptake/Release
S1383586619311669,10.1016/j.seppur.2019.115884,hex-1-ene,4.9,7.4,50 vol% 1-hexene in n-hexane,13X,FAU-NaX,2-2.5,,,,4.51e-10,m2/s,303.0,K,50,mol/L,,,1,bar,Uptake kinetics (Crank model),,Experimental,Uptake/Release
S1383586619311669,10.1016/j.seppur.2019.115884,oct-1-ene,4.9,7.4,50 vol% 1-octene in n-octane,13X,FAU-NaX,2-2.5,,,,1.93e-10,m2/s,303.0,K,50,mol/L,,,1,bar,Uptake kinetics (Crank model),,Experimental,Uptake/Release
S1383586619311669,10.1016/j.seppur.2019.115884,dec-1-ene,4.9,7.4,50 vol% 1-decene in n-decane,13X,FAU-NaX,2-2.5,,,,1.43e-10,m2/s,303.0,K,50,mol/L,,,1,bar,Uptake kinetics (Crank model),,Experimental,Uptake/Release
S1383586621011916,10.1016/j.seppur.2021.119483,carbon dioxide,3.3,7.4,,13X (3 um),FAU-NaX,1.09,,,,1.77e-12,m2/s,298.0,K,,,0.1,mol/kg,0.1,bar,gas breakthrough experiment and LDF model fitting,flow_rate: 0.25 L/min,Experimental,Column Dynamics
S1383586621011916,10.1016/j.seppur.2021.119483,carbon dioxide,3.3,7.4,,13X (3 um),FAU-NaX,1.09,,,,1.82e-12,m2/s,298.0,K,,,0.1,mol/kg,0.1,bar,gas breakthrough experiment and LDF model fitting,flow_rate: 0.50 L/min,Experimental,Column Dynamics
S1383586621011916,10.1016/j.seppur.2021.119483,carbon dioxide,3.3,7.4,,13X (3 um),FAU-NaX,1.09,,,,1.95e-12,m2/s,298.0,K,,,0.11,mol/kg,0.1,bar,gas breakthrough experiment and LDF model fitting,flow_rate: 1.00 L/min,Experimental,Column Dynamics
S1383586621011916,10.1016/j.seppur.2021.119483,carbon dioxide,3.3,7.4,,13X (11 um),FAU-NaX,1.1,,,,2.86e-12,m2/s,298.0,K,,,0.41,mol/kg,0.1,bar,gas breakthrough experiment and LDF model fitting,flow_rate: 0.25 L/min,Experimental,Column Dynamics
S1383586621011916,10.1016/j.seppur.2021.119483,carbon dioxide,3.3,7.4,,13X (11 um),FAU-NaX,1.1,,,,3.35e-12,m2/s,298.0,K,,,0.37,mol/kg,0.1,bar,gas breakthrough experiment and LDF model fitting,flow_rate: 0.50 L/min,Experimental,Column Dynamics
S1383586621011916,10.1016/j.seppur.2021.119483,carbon dioxide,3.3,7.4,,13X (11 um),FAU-NaX,1.1,,,,3.31e-12,m2/s,298.0,K,,,0.34,mol/kg,0.1,bar,gas breakthrough experiment and LDF model fitting,flow_rate: 1.00 L/min,Experimental,Column Dynamics
S1383586621012375,10.1016/j.seppur.2021.119529,methane,3.8,4.1,,rigid LTA,LTA,,,,,4.7e-09,m2/s,300.0,K,,,1,mol/unit cell,,,Equilibrium Molecular Dynamics (EMD),flexibility: rigid; length: 47.7 A,Computational,MD
S1383586621012375,10.1016/j.seppur.2021.119529,methane,3.8,4.1,,flexible LTA,LTA,,,,,8.5e-10,m2/s,300.0,K,,,1,mol/unit cell,,,Equilibrium Molecular Dynamics (EMD),flexibility: flexible; length: 47.7 A,Computational,MD
S1383586621012375,10.1016/j.seppur.2021.119529,methane,3.8,4.1,,rigid LTA,LTA,,,,,6.9e-09,m2/s,300.0,K,,,1,mol/unit cell,,,Equilibrium Molecular Dynamics (EMD),flexibility: rigid; length: 95.4 A,Computational,MD
S1383586621012375,10.1016/j.seppur.2021.119529,methane,3.8,4.1,,flexible LTA,LTA,,,,,1.4e-09,m2/s,300.0,K,,,1,mol/unit cell,,,Equilibrium Molecular Dynamics (EMD),flexibility: flexible; length: 95.4 A,Computational,MD
S1383586621012375,10.1016/j.seppur.2021.119529,argon,3.4,4.1,,rigid LTA,LTA,,,,,3.1e-09,m2/s,300.0,K,,,1,mol/unit cell,,,Equilibrium Molecular Dynamics (EMD),flexibility: rigid; length: 47.7 A,Computational,MD
S1383586621012375,10.1016/j.seppur.2021.119529,argon,3.4,4.1,,rigid LTA,LTA,,,,,4.4e-09,m2/s,300.0,K,,,1,mol/unit cell,,,Equilibrium Molecular Dynamics (EMD),flexibility: rigid; length: 95.4 A,Computational,MD
S1383586621012375,10.1016/j.seppur.2021.119529,dihydrogen,2.89,4.1,,rigid LTA,LTA,,,,,4.8e-08,m2/s,300.0,K,,,1,mol/unit cell,,,Equilibrium Molecular Dynamics (EMD),flexibility: rigid; length: 47.7 A,Computational,MD
S1383586621012375,10.1016/j.seppur.2021.119529,dihydrogen,2.89,4.1,,rigid LTA,LTA,,,,,5.84e-08,m2/s,300.0,K,,,1,mol/unit cell,,,Equilibrium Molecular Dynamics (EMD),flexibility: rigid; length: 95.4 A,Computational,MD
S1383586621012375,10.1016/j.seppur.2021.119529,argon,3.4,4.1,,flexible LTA,LTA,,,,,4.6e-10,m2/s,300.0,K,,,1,mol/unit cell,,,Equilibrium Molecular Dynamics (EMD),flexibility: flexible; length: 47.7 A,Computational,MD
S1383586621012375,10.1016/j.seppur.2021.119529,argon,3.4,4.1,,flexible LTA,LTA,,,,,7.9e-10,m2/s,300.0,K,,,1,mol/unit cell,,,Equilibrium Molecular Dynamics (EMD),flexibility: flexible; length: 95.4 A,Computational,MD
S1383586621012375,10.1016/j.seppur.2021.119529,dihydrogen,2.89,4.1,,flexible LTA,LTA,,,,,5.62e-08,m2/s,300.0,K,,,1,mol/unit cell,,,Equilibrium Molecular Dynamics (EMD),flexibility: flexible; length: 47.7 A,Computational,MD
S1383586621012375,10.1016/j.seppur.2021.119529,dihydrogen,2.89,4.1,,flexible LTA,LTA,,,,,6.97e-08,m2/s,300.0,K,,,1,mol/unit cell,,,Equilibrium Molecular Dynamics (EMD),flexibility: flexible; length: 95.4 A,Computational,MD
S1383586621012715,10.1016/j.seppur.2021.119563,pent-1-yne,4.5,7.4,,FAU,FAU,,,,,5.57e-09,m2/s,298.0,K,,,160.7,mg/g,1.01325,bar,Batch adsorption kinetics (Crank model),system: 1-pentyne/isoprene,Experimental,Uptake/Release
S1383586621012715,10.1016/j.seppur.2021.119563,pent-1-yne,4.5,7.4,,FAU,FAU,,,,,2.66e-09,m2/s,298.0,K,,,186.4,mg/g,1.01325,bar,Batch adsorption kinetics (Crank model),system: 1-pentyne/1-pentene,Experimental,Uptake/Release
S1383586621012715,10.1016/j.seppur.2021.119563,hex-1-yne,4.9,7.4,,FAU,FAU,,,,,3.02e-09,m2/s,298.0,K,,,196.6,mg/g,1.01325,bar,Batch adsorption kinetics (Crank model),system: 1-hexyne/1-hexene,Experimental,Uptake/Release
S138358662403795X,10.1016/j.seppur.2024.130056,water,2.65,4.1,,3A,LTA-K,,,,,4.12e-12,m2/s,293.0,K,,,2,molecules/cage,,,Molecular Dynamics (ReaxFF),diffusion_type: microporous,Computational,MD
S138358662403795X,10.1016/j.seppur.2024.130056,water,2.65,4.1,,3A,LTA-K,,,,,4.91e-11,m2/s,453.0,K,,,2,molecules/cage,,,Molecular Dynamics (ReaxFF),diffusion_type: microporous,Computational,MD
S138358662403795X,10.1016/j.seppur.2024.130056,water,2.65,4.1,,3A,LTA-K,,,,,4.43e-12,m2/s,293.0,K,,,2,molecules/cage,,,Molecular Dynamics (ReaxFF),diffusion_type: corrected,Computational,MD
S138358662403795X,10.1016/j.seppur.2024.130056,water,2.65,4.1,,3A,LTA-K,,,,,4.8e-12,m2/s,293.0,K,,,2,molecules/cage,,,Molecular Dynamics (ReaxFF),diffusion_type: apparent,Computational,MD
S138358662403795X,10.1016/j.seppur.2024.130056,water,2.65,4.1,,3A,LTA-K,,,,,9.38e-12,m2/s,333.0,K,,,2,molecules/cage,,,Molecular Dynamics (ReaxFF),diffusion_type: microporous,Computational,MD
S138358662403795X,10.1016/j.seppur.2024.130056,water,2.65,4.1,,3A,LTA-K,,,,,1.01e-11,m2/s,333.0,K,,,2,molecules/cage,,,Molecular Dynamics (ReaxFF),diffusion_type: corrected,Computational,MD
S138358662403795X,10.1016/j.seppur.2024.130056,water,2.65,4.1,,3A,LTA-K,,,,,1.1e-11,m2/s,333.0,K,,,2,molecules/cage,,,Molecular Dynamics (ReaxFF),diffusion_type: apparent,Computational,MD
S138358662403795X,10.1016/j.seppur.2024.130056,water,2.65,4.1,,3A,LTA-K,,,,,1.38e-11,m2/s,353.0,K,,,2,molecules/cage,,,Molecular Dynamics (ReaxFF),diffusion_type: microporous,Computational,MD
S138358662403795X,10.1016/j.seppur.2024.130056,water,2.65,4.1,,3A,LTA-K,,,,,1.48e-11,m2/s,353.0,K,,,2,molecules/cage,,,Molecular Dynamics (ReaxFF),diffusion_type: corrected,Computational,MD
S138358662403795X,10.1016/j.seppur.2024.130056,water,2.65,4.1,,3A,LTA-K,,,,,1.61e-11,m2/s,353.0,K,,,2,molecules/cage,,,Molecular Dynamics (ReaxFF),diffusion_type: apparent,Computational,MD
S138358662403795X,10.1016/j.seppur.2024.130056,water,2.65,4.1,,3A,LTA-K,,,,,1.97e-11,m2/s,373.0,K,,,2,molecules/cage,,,Molecular Dynamics (ReaxFF),diffusion_type: microporous,Computational,MD
S138358662403795X,10.1016/j.seppur.2024.130056,water,2.65,4.1,,3A,LTA-K,,,,,2.12e-11,m2/s,373.0,K,,,2,molecules/cage,,,Molecular Dynamics (ReaxFF),diffusion_type: corrected,Computational,MD
S138358662403795X,10.1016/j.seppur.2024.130056,water,2.65,4.1,,3A,LTA-K,,,,,2.3e-11,m2/s,373.0,K,,,2,molecules/cage,,,Molecular Dynamics (ReaxFF),diffusion_type: apparent,Computational,MD
S138358662403795X,10.1016/j.seppur.2024.130056,water,2.65,4.1,,3A,LTA-K,,,,,2.41e-11,m2/s,393.0,K,,,2,molecules/cage,,,Molecular Dynamics (ReaxFF),diffusion_type: microporous,Computational,MD
S138358662403795X,10.1016/j.seppur.2024.130056,water,2.65,4.1,,3A,LTA-K,,,,,2.6e-11,m2/s,393.0,K,,,2,molecules/cage,,,Molecular Dynamics (ReaxFF),diffusion_type: corrected,Computational,MD
S138358662403795X,10.1016/j.seppur.2024.130056,water,2.65,4.1,,3A,LTA-K,,,,,2.82e-11,m2/s,393.0,K,,,2,molecules/cage,,,Molecular Dynamics (ReaxFF),diffusion_type: apparent,Computational,MD
S138358662403795X,10.1016/j.seppur.2024.130056,water,2.65,4.1,,3A,LTA-K,,,,,3.12e-11,m2/s,413.0,K,,,2,molecules/cage,,,Molecular Dynamics (ReaxFF),diffusion_type: microporous,Computational,MD
S138358662403795X,10.1016/j.seppur.2024.130056,water,2.65,4.1,,3A,LTA-K,,,,,3.36e-11,m2/s,413.0,K,,,2,molecules/cage,,,Molecular Dynamics (ReaxFF),diffusion_type: corrected,Computational,MD
S138358662403795X,10.1016/j.seppur.2024.130056,water,2.65,4.1,,3A,LTA-K,,,,,3.64e-11,m2/s,413.0,K,,,2,molecules/cage,,,Molecular Dynamics (ReaxFF),diffusion_type: apparent,Computational,MD
S138358662403795X,10.1016/j.seppur.2024.130056,water,2.65,4.1,,3A,LTA-K,,,,,5.29e-11,m2/s,453.0,K,,,2,molecules/cage,,,Molecular Dynamics (ReaxFF),diffusion_type: corrected,Computational,MD
S138358662403795X,10.1016/j.seppur.2024.130056,water,2.65,4.1,,3A,LTA-K,,,,,5.73e-11,m2/s,453.0,K,,,2,molecules/cage,,,Molecular Dynamics (ReaxFF),diffusion_type: apparent,Computational,MD
S1383586625001169,10.1016/j.seppur.2025.131519,carbon dioxide,3.3,7.4,15/85 mol.%,binder-free K(23)Y,FAU-KY,2.5,K+,23.0,%,1.68e-05,m2/s,306.0,K,,,,,1.013,bar,Simulation,,Computational,Other
S1383586625001169,10.1016/j.seppur.2025.131519,carbon dioxide,3.3,7.4,15/85 mol.%,binder-free K(23)Y,FAU-KY,2.5,K+,23.0,%,1.82e-05,m2/s,326.0,K,,,,,1.013,bar,Simulation,,Computational,Other
S1383586625001169,10.1016/j.seppur.2025.131519,carbon dioxide,3.3,7.4,15/85 mol.%,binder-free K(23)Y,FAU-KY,2.5,K+,23.0,%,1.96e-05,m2/s,344.0,K,,,,,1.013,bar,Simulation,,Computational,Other
S1383586625001169,10.1016/j.seppur.2025.131519,nitrogen,3.64,7.4,15/85 mol.%,binder-free K(23)Y,FAU-KY,2.5,K+,23.0,%,1.68e-05,m2/s,306.0,K,,,,,1.013,bar,Simulation,,Computational,Other
S1383586625001169,10.1016/j.seppur.2025.131519,nitrogen,3.64,7.4,15/85 mol.%,binder-free K(23)Y,FAU-KY,2.5,K+,23.0,%,1.82e-05,m2/s,326.0,K,,,,,1.013,bar,Simulation,,Computational,Other
S1383586625001169,10.1016/j.seppur.2025.131519,nitrogen,3.64,7.4,15/85 mol.%,binder-free K(23)Y,FAU-KY,2.5,K+,23.0,%,1.96e-05,m2/s,344.0,K,,,,,1.013,bar,Simulation,,Computational,Other
S1385894708000612,10.1016/j.cej.2008.01.038,lead(2+),,7.4,,Zeolite X,FAU-NaX,,,,,7.51e-12,m2/s,294.0,K,0.000105,mol/L,0.101,mol/kg,,,Batch adsorption kinetics,model: Vermeulen; sorbent_dose: 1 g/L,Experimental,Uptake/Release
S1385894708000612,10.1016/j.cej.2008.01.038,lead(2+),,7.4,,Zeolite X,FAU-NaX,,,,,2.82e-18,m2/s,294.0,K,0.000105,mol/L,0.101,mol/kg,,,Batch adsorption kinetics,model: Weber-Morris; sorbent_dose: 1 g/L,Experimental,Uptake/Release
S1385894708000612,10.1016/j.cej.2008.01.038,lead(2+),,7.4,,Zeolite X,FAU-NaX,,,,,1.01e-12,m2/s,294.0,K,0.000485,mol/L,0.338,mol/kg,,,Batch adsorption kinetics,model: Vermeulen; sorbent_dose: 1 g/L,Experimental,Uptake/Release
S1385894708000612,10.1016/j.cej.2008.01.038,lead(2+),,7.4,,Zeolite X,FAU-NaX,,,,,1.23e-15,m2/s,294.0,K,0.000485,mol/L,0.338,mol/kg,,,Batch adsorption kinetics,model: Weber-Morris; sorbent_dose: 1 g/L,Experimental,Uptake/Release
S1385894708000612,10.1016/j.cej.2008.01.038,lead(2+),,7.4,,Zeolite X,FAU-NaX,,,,,6.13e-13,m2/s,294.0,K,0.00102,mol/L,0.598,mol/kg,,,Batch adsorption kinetics,model: Vermeulen; sorbent_dose: 1 g/L,Experimental,Uptake/Release
S1385894708000612,10.1016/j.cej.2008.01.038,lead(2+),,7.4,,Zeolite X,FAU-NaX,,,,,9.74e-16,m2/s,294.0,K,0.00102,mol/L,0.598,mol/kg,,,Batch adsorption kinetics,model: Weber-Morris; sorbent_dose: 1 g/L,Experimental,Uptake/Release
S1385894708000612,10.1016/j.cej.2008.01.038,lead(2+),,7.4,,Zeolite X,FAU-NaX,,,,,1.48e-13,m2/s,294.0,K,0.00305,mol/L,1.13,mol/kg,,,Batch adsorption kinetics,model: Vermeulen; sorbent_dose: 1 g/L,Experimental,Uptake/Release
S1385894708000612,10.1016/j.cej.2008.01.038,lead(2+),,7.4,,Zeolite X,FAU-NaX,,,,,1.03e-15,m2/s,294.0,K,0.00305,mol/L,1.13,mol/kg,,,Batch adsorption kinetics,model: Weber-Morris; sorbent_dose: 1 g/L,Experimental,Uptake/Release
S1385894708000612,10.1016/j.cej.2008.01.038,lead(2+),,7.4,,Zeolite X,FAU-NaX,,,,,1.02e-13,m2/s,294.0,K,0.00508,mol/L,1.44,mol/kg,,,Batch adsorption kinetics,model: Vermeulen; sorbent_dose: 1 g/L,Experimental,Uptake/Release
S1385894708000612,10.1016/j.cej.2008.01.038,lead(2+),,7.4,,Zeolite X,FAU-NaX,,,,,2.17e-15,m2/s,294.0,K,0.00508,mol/L,1.44,mol/kg,,,Batch adsorption kinetics,model: Weber-Morris; sorbent_dose: 1 g/L,Experimental,Uptake/Release
S1385894708000612,10.1016/j.cej.2008.01.038,lead(2+),,7.4,,Zeolite X,FAU-NaX,,,,,2.23e-13,m2/s,294.0,K,0.00523,mol/L,2.32,mol/kg,,,Batch adsorption kinetics,model: Vermeulen; sorbent_dose: 0.5 g/L,Experimental,Uptake/Release
S1385894708000612,10.1016/j.cej.2008.01.038,lead(2+),,7.4,,Zeolite X,FAU-NaX,,,,,7.61e-15,m2/s,294.0,K,0.00523,mol/L,2.32,mol/kg,,,Batch adsorption kinetics,model: Weber-Morris; sorbent_dose: 0.5 g/L,Experimental,Uptake/Release
S1385894708000612,10.1016/j.cej.2008.01.038,lead(2+),,7.4,,Zeolite X,FAU-NaX,,,,,2.98e-13,m2/s,294.0,K,0.00522,mol/L,1.17,mol/kg,,,Batch adsorption kinetics,model: Vermeulen; sorbent_dose: 2 g/L,Experimental,Uptake/Release
S1385894708000612,10.1016/j.cej.2008.01.038,lead(2+),,7.4,,Zeolite X,FAU-NaX,,,,,2.4e-15,m2/s,294.0,K,0.00522,mol/L,1.17,mol/kg,,,Batch adsorption kinetics,model: Weber-Morris; sorbent_dose: 2 g/L,Experimental,Uptake/Release
S1385894708000612,10.1016/j.cej.2008.01.038,lead(2+),,7.4,,Zeolite X,FAU-NaX,,,,,4.12e-13,m2/s,294.0,K,0.00518,mol/L,1.08,mol/kg,,,Batch adsorption kinetics,model: Vermeulen; sorbent_dose: 3 g/L,Experimental,Uptake/Release
S1385894708000612,10.1016/j.cej.2008.01.038,lead(2+),,7.4,,Zeolite X,FAU-NaX,,,,,1.87e-15,m2/s,294.0,K,0.00518,mol/L,1.08,mol/kg,,,Batch adsorption kinetics,model: Weber-Morris; sorbent_dose: 3 g/L,Experimental,Uptake/Release
S1385894708000612,10.1016/j.cej.2008.01.038,copper(2+),,7.4,,Zeolite X,FAU-NaX,,,,,5.47e-13,m2/s,294.0,K,0.000101,mol/L,0.0504,mol/kg,,,Batch adsorption kinetics,model: Vermeulen; sorbent_dose: 1 g/L,Experimental,Uptake/Release
S1385894708000612,10.1016/j.cej.2008.01.038,copper(2+),,7.4,,Zeolite X,FAU-NaX,,,,,3.25e-15,m2/s,294.0,K,0.000101,mol/L,0.0504,mol/kg,,,Batch adsorption kinetics,model: Weber-Morris; sorbent_dose: 1 g/L,Experimental,Uptake/Release
S1385894708000612,10.1016/j.cej.2008.01.038,copper(2+),,7.4,,Zeolite X,FAU-NaX,,,,,1.48e-13,m2/s,294.0,K,0.0005,mol/L,0.157,mol/kg,,,Batch adsorption kinetics,model: Vermeulen; sorbent_dose: 1 g/L,Experimental,Uptake/Release
S1385894708000612,10.1016/j.cej.2008.01.038,copper(2+),,7.4,,Zeolite X,FAU-NaX,,,,,1.27e-13,m2/s,294.0,K,0.0005,mol/L,0.157,mol/kg,,,Batch adsorption kinetics,model: Weber-Morris; sorbent_dose: 1 g/L,Experimental,Uptake/Release
S1385894708000612,10.1016/j.cej.2008.01.038,copper(2+),,7.4,,Zeolite X,FAU-NaX,,,,,1.82e-13,m2/s,294.0,K,0.00097,mol/L,0.317,mol/kg,,,Batch adsorption kinetics,model: Vermeulen; sorbent_dose: 1 g/L,Experimental,Uptake/Release
S1385894708000612,10.1016/j.cej.2008.01.038,copper(2+),,7.4,,Zeolite X,FAU-NaX,,,,,4.97e-14,m2/s,294.0,K,0.00097,mol/L,0.317,mol/kg,,,Batch adsorption kinetics,model: Weber-Morris; sorbent_dose: 1 g/L,Experimental,Uptake/Release
S1385894708000612,10.1016/j.cej.2008.01.038,copper(2+),,7.4,,Zeolite X,FAU-NaX,,,,,1.22e-13,m2/s,294.0,K,0.00304,mol/L,0.711,mol/kg,,,Batch adsorption kinetics,model: Vermeulen; sorbent_dose: 1 g/L,Experimental,Uptake/Release
S1385894708000612,10.1016/j.cej.2008.01.038,copper(2+),,7.4,,Zeolite X,FAU-NaX,,,,,3.97e-14,m2/s,294.0,K,0.00304,mol/L,0.711,mol/kg,,,Batch adsorption kinetics,model: Weber-Morris; sorbent_dose: 1 g/L,Experimental,Uptake/Release
S1385894708000612,10.1016/j.cej.2008.01.038,copper(2+),,7.4,,Zeolite X,FAU-NaX,,,,,6e-14,m2/s,294.0,K,0.0051,mol/L,0.951,mol/kg,,,Batch adsorption kinetics,model: Vermeulen; sorbent_dose: 1 g/L,Experimental,Uptake/Release
S1385894708000612,10.1016/j.cej.2008.01.038,copper(2+),,7.4,,Zeolite X,FAU-NaX,,,,,1.42e-14,m2/s,294.0,K,0.0051,mol/L,0.951,mol/kg,,,Batch adsorption kinetics,model: Weber-Morris; sorbent_dose: 1 g/L,Experimental,Uptake/Release
S1385894708000612,10.1016/j.cej.2008.01.038,copper(2+),,7.4,,Zeolite X,FAU-NaX,,,,,9.45e-14,m2/s,294.0,K,0.00496,mol/L,0.977,mol/kg,,,Batch adsorption kinetics,model: Vermeulen; sorbent_dose: 0.5 g/L,Experimental,Uptake/Release
S1385894708000612,10.1016/j.cej.2008.01.038,copper(2+),,7.4,,Zeolite X,FAU-NaX,,,,,4.01e-14,m2/s,294.0,K,0.00496,mol/L,0.977,mol/kg,,,Batch adsorption kinetics,model: Weber-Morris; sorbent_dose: 0.5 g/L,Experimental,Uptake/Release
S1385894708000612,10.1016/j.cej.2008.01.038,copper(2+),,7.4,,Zeolite X,FAU-NaX,,,,,2.67e-13,m2/s,294.0,K,0.00485,mol/L,0.59,mol/kg,,,Batch adsorption kinetics,model: Vermeulen; sorbent_dose: 3 g/L,Experimental,Uptake/Release
