Repository: leipeng66666/zeolite-diffusion-agent

# Zeolite Diffusion Data Extraction

A two-module pipeline for acquiring scientific papers from major publishers and extracting structured diffusion coefficient data from zeolite research.

## Project Structure

```
├── literature-acquisition/       # Paper download tools
│   ├── wiley/                    #   Wiley Online Library downloader
│   ├── elsevier/                 #   Elsevier / ScienceDirect downloader
│   └── springer/                 #   Springer Link downloader
├── literature-extraction/        # Data extraction pipeline
│   ├── agent.py                  #   Main orchestrator
│   ├── value.py                  #   Stage 1: diffusion value extraction

File: consolidated_cleand.csv (part 10 of 17)
filename,doi,guest_molecule,KD_A,PLD_A,guest_composition,zeolite_name,std_zeolite_name,si_al_ratio,modified_ion,loading_value,loading_unit,diffusion_coefficient_value,diffusion_coefficient_unit,temperature_value,temperature_unit,concentration_value,concentration_unit,adsorption_loading_value,adsorption_loading_unit,pressure_value,pressure_unit,experimental_method,distinguishing_variable,method_type,method_category
S1385894708000612,10.1016/j.cej.2008.01.038,copper(2+),,7.4,,Zeolite X,FAU-NaX,,,,,6.17e-15,m2/s,294.0,K,0.00485,mol/L,0.59,mol/kg,,,Batch adsorption kinetics,model: Weber-Morris; sorbent_dose: 3 g/L,Experimental,Uptake/Release
S1385894708000612,10.1016/j.cej.2008.01.038,cadmium(2+),,7.4,,Zeolite X,FAU-NaX,,,,,8.66e-13,m2/s,294.0,K,8.3e-05,mol/L,0.0518,mol/kg,,,Batch adsorption kinetics,model: Vermeulen; sorbent_dose: 1 g/L,Experimental,Uptake/Release
S1385894708000612,10.1016/j.cej.2008.01.038,cadmium(2+),,7.4,,Zeolite X,FAU-NaX,,,,,6.41e-15,m2/s,294.0,K,8.3e-05,mol/L,0.0518,mol/kg,,,Batch adsorption kinetics,model: Weber-Morris; sorbent_dose: 1 g/L,Experimental,Uptake/Release
S1385894708000612,10.1016/j.cej.2008.01.038,cadmium(2+),,7.4,,Zeolite X,FAU-NaX,,,,,2.77e-13,m2/s,294.0,K,0.000479,mol/L,0.177,mol/kg,,,Batch adsorption kinetics,model: Vermeulen; sorbent_dose: 1 g/L,Experimental,Uptake/Release
S1385894708000612,10.1016/j.cej.2008.01.038,cadmium(2+),,7.4,,Zeolite X,FAU-NaX,,,,,1.19e-14,m2/s,294.0,K,0.000479,mol/L,0.177,mol/kg,,,Batch adsorption kinetics,model: Weber-Morris; sorbent_dose: 1 g/L,Experimental,Uptake/Release
S1385894708000612,10.1016/j.cej.2008.01.038,cadmium(2+),,7.4,,Zeolite X,FAU-NaX,,,,,5.74e-13,m2/s,294.0,K,0.000953,mol/L,0.271,mol/kg,,,Batch adsorption kinetics,model: Vermeulen; sorbent_dose: 1 g/L,Experimental,Uptake/Release
S1385894708000612,10.1016/j.cej.2008.01.038,cadmium(2+),,7.4,,Zeolite X,FAU-NaX,,,,,4.04e-14,m2/s,294.0,K,0.000953,mol/L,0.271,mol/kg,,,Batch adsorption kinetics,model: Weber-Morris; sorbent_dose: 1 g/L,Experimental,Uptake/Release
S1385894708000612,10.1016/j.cej.2008.01.038,cadmium(2+),,7.4,,Zeolite X,FAU-NaX,,,,,6.35e-13,m2/s,294.0,K,0.00282,mol/L,0.466,mol/kg,,,Batch adsorption kinetics,model: Vermeulen; sorbent_dose: 1 g/L,Experimental,Uptake/Release
S1385894708000612,10.1016/j.cej.2008.01.038,cadmium(2+),,7.4,,Zeolite X,FAU-NaX,,,,,7.39e-15,m2/s,294.0,K,0.00282,mol/L,0.466,mol/kg,,,Batch adsorption kinetics,model: Weber-Morris; sorbent_dose: 1 g/L,Experimental,Uptake/Release
S1385894708000612,10.1016/j.cej.2008.01.038,cadmium(2+),,7.4,,Zeolite X,FAU-NaX,,,,,3.54e-13,m2/s,294.0,K,0.0048,mol/L,0.664,mol/kg,,,Batch adsorption kinetics,model: Vermeulen; sorbent_dose: 1 g/L,Experimental,Uptake/Release
S1385894708000612,10.1016/j.cej.2008.01.038,cadmium(2+),,7.4,,Zeolite X,FAU-NaX,,,,,2.03e-14,m2/s,294.0,K,0.0048,mol/L,0.664,mol/kg,,,Batch adsorption kinetics,model: Weber-Morris; sorbent_dose: 1 g/L,Experimental,Uptake/Release
S1385894708000612,10.1016/j.cej.2008.01.038,cadmium(2+),,7.4,,Zeolite X,FAU-NaX,,,,,1.25e-13,m2/s,294.0,K,0.00489,mol/L,0.675,mol/kg,,,Batch adsorption kinetics,model: Vermeulen; sorbent_dose: 0.5 g/L,Experimental,Uptake/Release
S1385894708000612,10.1016/j.cej.2008.01.038,cadmium(2+),,7.4,,Zeolite X,FAU-NaX,,,,,6.45e-15,m2/s,294.0,K,0.00489,mol/L,0.675,mol/kg,,,Batch adsorption kinetics,model: Weber-Morris; sorbent_dose: 0.5 g/L,Experimental,Uptake/Release
S1385894708000612,10.1016/j.cej.2008.01.038,cadmium(2+),,7.4,,Zeolite X,FAU-NaX,,,,,6.08e-13,m2/s,294.0,K,0.00491,mol/L,0.528,mol/kg,,,Batch adsorption kinetics,model: Vermeulen; sorbent_dose: 2 g/L,Experimental,Uptake/Release
S1385894708000612,10.1016/j.cej.2008.01.038,cadmium(2+),,7.4,,Zeolite X,FAU-NaX,,,,,1.86e-15,m2/s,294.0,K,0.00491,mol/L,0.528,mol/kg,,,Batch adsorption kinetics,model: Weber-Morris; sorbent_dose: 2 g/L,Experimental,Uptake/Release
S1385894708000612,10.1016/j.cej.2008.01.038,cadmium(2+),,7.4,,Zeolite X,FAU-NaX,,,,,3.29e-13,m2/s,294.0,K,0.00495,mol/L,0.54,mol/kg,,,Batch adsorption kinetics,model: Vermeulen; sorbent_dose: 3 g/L,Experimental,Uptake/Release
S1385894708000612,10.1016/j.cej.2008.01.038,cadmium(2+),,7.4,,Zeolite X,FAU-NaX,,,,,8.78e-14,m2/s,294.0,K,0.00495,mol/L,0.54,mol/kg,,,Batch adsorption kinetics,model: Weber-Morris; sorbent_dose: 3 g/L,Experimental,Uptake/Release
S1385894708003616,10.1016/j.cej.2008.06.011,"hexane, decane",,7.4,C6:C10:TOL = 1:1:1,Y zeolite,FAU-NaY,,,,,2.8e-15,m2/s,523.0,K,,,,,1.379,bar,Calculation (Vignes equation),exchange_pair: C6-C10; mixture_variation: y_TOL=0.33,Computational,Other
S1385894708003616,10.1016/j.cej.2008.06.011,"hexane, toluene",,7.4,C6:C10:TOL = 1:1:1,Y zeolite,FAU-NaY,,,,,1.19e-15,m2/s,523.0,K,,,,,1.379,bar,Calculation (Vignes equation),exchange_pair: C6-TOL; mixture_variation: y_TOL=0.33,Computational,Other
S1385894708003616,10.1016/j.cej.2008.06.011,"decane, toluene",,7.4,C6:C10:TOL = 1:1:1,Y zeolite,FAU-NaY,,,,,1.71e-15,m2/s,523.0,K,,,,,1.379,bar,Calculation (Vignes equation),exchange_pair: C10-TOL; mixture_variation: y_TOL=0.33,Computational,Other
S1385894708003616,10.1016/j.cej.2008.06.011,"hexane, decane",,7.4,C6:C10:TOL = 0.25:0.25:0.5,Y zeolite,FAU-NaY,,,,,2.8e-15,m2/s,523.0,K,,,,,1.379,bar,Calculation (Vignes equation),exchange_pair: C6-C10; mixture_variation: y_TOL=0.5,Computational,Other
S1385894708003616,10.1016/j.cej.2008.06.011,"hexane, toluene",,7.4,C6:C10:TOL = 0.25:0.25:0.5,Y zeolite,FAU-NaY,,,,,9.9e-14,m2/s,523.0,K,,,,,1.379,bar,Calculation (Vignes equation),exchange_pair: C6-TOL; mixture_variation: y_TOL=0.5,Computational,Other
S1385894708003616,10.1016/j.cej.2008.06.011,"decane, toluene",,7.4,C6:C10:TOL = 0.25:0.25:0.5,Y zeolite,FAU-NaY,,,,,1.42e-15,m2/s,523.0,K,,,,,1.379,bar,Calculation (Vignes equation),exchange_pair: C10-TOL; mixture_variation: y_TOL=0.5,Computational,Other
S1385894708003616,10.1016/j.cej.2008.06.011,"hexane, decane",,7.4,C6:C10:TOL = 0.05:0.05:0.9,Y zeolite,FAU-NaY,,,,,2.79e-15,m2/s,523.0,K,,,,,1.379,bar,Calculation (Vignes equation),exchange_pair: C6-C10; mixture_variation: y_TOL=0.9,Computational,Other
S1385894708003616,10.1016/j.cej.2008.06.011,"hexane, toluene",,7.4,C6:C10:TOL = 0.05:0.05:0.9,Y zeolite,FAU-NaY,,,,,8.2e-14,m2/s,523.0,K,,,,,1.379,bar,Calculation (Vignes equation),exchange_pair: C6-TOL; mixture_variation: y_TOL=0.9,Computational,Other
S1385894708003616,10.1016/j.cej.2008.06.011,"decane, toluene",,7.4,C6:C10:TOL = 0.05:0.05:0.9,Y zeolite,FAU-NaY,,,,,9e-14,m2/s,523.0,K,,,,,1.379,bar,Calculation (Vignes equation),exchange_pair: C10-TOL; mixture_variation: y_TOL=0.9,Computational,Other
S1385894708003616,10.1016/j.cej.2008.06.011,"hexane, decane",,7.4,C6:C10:TOL = 1:1:1,Y zeolite,FAU-NaY,,,,,2.8e-15,m2/s,523.0,K,,,,,1.379,bar,Calculation (Vignes equation),exchange_pair: C6-C10; mixture_variation: y_C10=0.33,Computational,Other
S1385894708003616,10.1016/j.cej.2008.06.011,"hexane, toluene",,7.4,C6:C10:TOL = 1:1:1,Y zeolite,FAU-NaY,,,,,1.19e-15,m2/s,523.0,K,,,,,1.379,bar,Calculation (Vignes equation),exchange_pair: C6-TOL; mixture_variation: y_C10=0.33,Computational,Other
S1385894708003616,10.1016/j.cej.2008.06.011,"decane, toluene",,7.4,C6:C10:TOL = 1:1:1,Y zeolite,FAU-NaY,,,,,1.71e-15,m2/s,523.0,K,,,,,1.379,bar,Calculation (Vignes equation),exchange_pair: C10-TOL; mixture_variation: y_C10=0.33,Computational,Other
S1385894708003616,10.1016/j.cej.2008.06.011,"hexane, decane",,7.4,C6:C10:TOL = 0.25:0.5:0.25,Y zeolite,FAU-NaY,,,,,2.66e-15,m2/s,523.0,K,,,,,1.379,bar,Calculation (Vignes equation),exchange_pair: C6-C10; mixture_variation: y_C10=0.5,Computational,Other
S1385894708003616,10.1016/j.cej.2008.06.011,"hexane, toluene",,7.4,C6:C10:TOL = 0.25:0.5:0.25,Y zeolite,FAU-NaY,,,,,1.18e-15,m2/s,523.0,K,,,,,1.379,bar,Calculation (Vignes equation),exchange_pair: C6-TOL; mixture_variation: y_C10=0.5,Computational,Other
S1385894708003616,10.1016/j.cej.2008.06.011,"decane, toluene",,7.4,C6:C10:TOL = 0.25:0.5:0.25,Y zeolite,FAU-NaY,,,,,1.97e-15,m2/s,523.0,K,,,,,1.379,bar,Calculation (Vignes equation),exchange_pair: C10-TOL; mixture_variation: y_C10=0.5,Computational,Other
S1385894708003616,10.1016/j.cej.2008.06.011,"hexane, decane",,7.4,C6:C10:TOL = 0.05:0.9:0.05,Y zeolite,FAU-NaY,,,,,2.52e-15,m2/s,523.0,K,,,,,1.379,bar,Calculation (Vignes equation),exchange_pair: C6-C10; mixture_variation: y_C10=0.9,Computational,Other
S1385894708003616,10.1016/j.cej.2008.06.011,"hexane, toluene",,7.4,C6:C10:TOL = 0.05:0.9:0.05,Y zeolite,FAU-NaY,,,,,1.17e-15,m2/s,523.0,K,,,,,1.379,bar,Calculation (Vignes equation),exchange_pair: C6-TOL; mixture_variation: y_C10=0.9,Computational,Other
S1385894708003616,10.1016/j.cej.2008.06.011,"decane, toluene",,7.4,C6:C10:TOL = 0.05:0.9:0.05,Y zeolite,FAU-NaY,,,,,2.41e-15,m2/s,523.0,K,,,,,1.379,bar,Calculation (Vignes equation),exchange_pair: C10-TOL; mixture_variation: y_C10=0.9,Computational,Other
S138589470800689X,10.1016/j.cej.2008.10.011,caesium,,7.4,,zeolite Na A-X blend,FAU,,,,,4.09059e-09,m2/s,297.0,K,50,mol/L,,,1,bar,"Column experiment, Brigham method",,Experimental,Column Dynamics
S1385894709007505,10.1016/j.cej.2009.10.057,strontium(2+),,7.4,,zeolite Na A–X blend,FAU,,,,,2.64e-12,m2/s,298.0,K,50,mol/L,48.08,mg/g,1,bar,Homogenous particle diffusion,,Experimental,Uptake/Release
S1385894709007505,10.1016/j.cej.2009.10.057,strontium(2+),,7.4,,zeolite Na A–X blend,FAU,,,,,2.64e-12,m2/s,298.0,K,100,mol/L,95.24,mg/g,1,bar,Homogenous particle diffusion,,Experimental,Uptake/Release
S1385894709007505,10.1016/j.cej.2009.10.057,strontium(2+),,7.4,,zeolite Na A–X blend,FAU,,,,,2.64e-12,m2/s,298.0,K,150,mol/L,138.89,mg/g,1,bar,Homogenous particle diffusion,,Experimental,Uptake/Release
S1385894711006942,10.1016/j.cej.2011.05.113,uranyl(2+),,4.1,,NaA,LTA-Na,,,,,1.36e-17,m2/s,298.0,K,100,mol/L,,,,,Intraparticle diffusion model,solid_liquid_ratio: 2.5; type: initial,Experimental,Uptake/Release
S1385894711006942,10.1016/j.cej.2011.05.113,uranyl(2+),,4.1,,NaA,LTA-Na,,,,,4.58e-17,m2/s,298.0,K,100,mol/L,,,,,Intraparticle diffusion model,solid_liquid_ratio: 2.5; type: final,Experimental,Uptake/Release
S1385894711006942,10.1016/j.cej.2011.05.113,uranyl(2+),,4.1,,NaA,LTA-Na,,,,,1.13e-17,m2/s,298.0,K,100,mol/L,,,,,Intraparticle diffusion model,solid_liquid_ratio: 2; type: initial,Experimental,Uptake/Release
S1385894711006942,10.1016/j.cej.2011.05.113,uranyl(2+),,4.1,,NaA,LTA-Na,,,,,3.57e-17,m2/s,298.0,K,100,mol/L,,,,,Intraparticle diffusion model,solid_liquid_ratio: 2; type: final,Experimental,Uptake/Release
S1385894711006942,10.1016/j.cej.2011.05.113,uranyl(2+),,4.1,,NaA,LTA-Na,,,,,9.3e-18,m2/s,298.0,K,100,mol/L,,,,,Intraparticle diffusion model,solid_liquid_ratio: 1.5; type: initial,Experimental,Uptake/Release
S1385894711006942,10.1016/j.cej.2011.05.113,uranyl(2+),,4.1,,NaA,LTA-Na,,,,,2.98e-17,m2/s,298.0,K,100,mol/L,,,,,Intraparticle diffusion model,solid_liquid_ratio: 1.5; type: final,Experimental,Uptake/Release
S1385894711006942,10.1016/j.cej.2011.05.113,uranyl(2+),,4.1,,NaA,LTA-Na,,,,,8.5e-18,m2/s,298.0,K,100,mol/L,,,,,Intraparticle diffusion model,solid_liquid_ratio: 1; type: initial,Experimental,Uptake/Release
S1385894711006942,10.1016/j.cej.2011.05.113,uranyl(2+),,4.1,,NaA,LTA-Na,,,,,1.86e-17,m2/s,298.0,K,100,mol/L,,,,,Intraparticle diffusion model,solid_liquid_ratio: 1; type: final,Experimental,Uptake/Release
S1385894711006942,10.1016/j.cej.2011.05.113,uranyl(2+),,4.1,,NaA,LTA-Na,,,,,7.4e-18,m2/s,298.0,K,100,mol/L,,,,,Intraparticle diffusion model,solid_liquid_ratio: 0.5; type: initial,Experimental,Uptake/Release
S1385894711006942,10.1016/j.cej.2011.05.113,uranyl(2+),,4.1,,NaA,LTA-Na,,,,,1.73e-17,m2/s,298.0,K,100,mol/L,,,,,Intraparticle diffusion model,solid_liquid_ratio: 0.5; type: final,Experimental,Uptake/Release
S1385894711006942,10.1016/j.cej.2011.05.113,uranyl(2+),,4.1,,NaA,LTA-Na,,,,,1.41e-17,m2/s,303.0,K,100,mol/L,,,,,Intraparticle diffusion model,solid_liquid_ratio: 2.5; type: initial,Experimental,Uptake/Release
S1385894711006942,10.1016/j.cej.2011.05.113,uranyl(2+),,4.1,,NaA,LTA-Na,,,,,4.9e-17,m2/s,303.0,K,100,mol/L,,,,,Intraparticle diffusion model,solid_liquid_ratio: 2.5; type: final,Experimental,Uptake/Release
S1385894711006942,10.1016/j.cej.2011.05.113,uranyl(2+),,4.1,,NaA,LTA-Na,,,,,1.49e-17,m2/s,313.0,K,100,mol/L,,,,,Intraparticle diffusion model,solid_liquid_ratio: 2.5; type: initial,Experimental,Uptake/Release
S1385894711006942,10.1016/j.cej.2011.05.113,uranyl(2+),,4.1,,NaA,LTA-Na,,,,,5.21e-17,m2/s,313.0,K,100,mol/L,,,,,Intraparticle diffusion model,solid_liquid_ratio: 2.5; type: final,Experimental,Uptake/Release
S1385894711006942,10.1016/j.cej.2011.05.113,uranyl(2+),,4.1,,NaA,LTA-Na,,,,,1.53e-17,m2/s,323.0,K,100,mol/L,,,,,Intraparticle diffusion model,solid_liquid_ratio: 2.5; type: initial,Experimental,Uptake/Release
S1385894711006942,10.1016/j.cej.2011.05.113,uranyl(2+),,4.1,,NaA,LTA-Na,,,,,5.83e-17,m2/s,323.0,K,100,mol/L,,,,,Intraparticle diffusion model,solid_liquid_ratio: 2.5; type: final,Experimental,Uptake/Release
S1385894711006942,10.1016/j.cej.2011.05.113,uranyl(2+),,4.1,,NaA,LTA-Na,,,,,1.11e-17,m2/s,298.0,K,150,mol/L,,,,,Intraparticle diffusion model,solid_liquid_ratio: 2.5; type: initial,Experimental,Uptake/Release
S1385894711006942,10.1016/j.cej.2011.05.113,uranyl(2+),,4.1,,NaA,LTA-Na,,,,,3.89e-17,m2/s,298.0,K,150,mol/L,,,,,Intraparticle diffusion model,solid_liquid_ratio: 2.5; type: final,Experimental,Uptake/Release
S1385894711006942,10.1016/j.cej.2011.05.113,uranyl(2+),,4.1,,NaA,LTA-Na,,,,,8.7e-18,m2/s,298.0,K,200,mol/L,,,,,Intraparticle diffusion model,solid_liquid_ratio: 2.5; type: initial,Experimental,Uptake/Release
S1385894711006942,10.1016/j.cej.2011.05.113,uranyl(2+),,4.1,,NaA,LTA-Na,,,,,2.08e-17,m2/s,298.0,K,200,mol/L,,,,,Intraparticle diffusion model,solid_liquid_ratio: 2.5; type: final,Experimental,Uptake/Release
S1385894711006942,10.1016/j.cej.2011.05.113,uranyl(2+),,4.1,,NaA,LTA-Na,,,,,7.3e-18,m2/s,298.0,K,250,mol/L,,,,,Intraparticle diffusion model,solid_liquid_ratio: 2.5; type: initial,Experimental,Uptake/Release
S1385894711006942,10.1016/j.cej.2011.05.113,uranyl(2+),,4.1,,NaA,LTA-Na,,,,,1.67e-17,m2/s,298.0,K,250,mol/L,,,,,Intraparticle diffusion model,solid_liquid_ratio: 2.5; type: final,Experimental,Uptake/Release
S1385894711006942,10.1016/j.cej.2011.05.113,uranyl(2+),,4.1,,NaA,LTA-Na,,,,,6.8e-18,m2/s,298.0,K,300,mol/L,,,,,Intraparticle diffusion model,solid_liquid_ratio: 2.5; type: initial,Experimental,Uptake/Release
S1385894711006942,10.1016/j.cej.2011.05.113,uranyl(2+),,4.1,,NaA,LTA-Na,,,,,1.44e-17,m2/s,298.0,K,300,mol/L,,,,,Intraparticle diffusion model,solid_liquid_ratio: 2.5; type: final,Experimental,Uptake/Release
S1385894711014094,10.1016/j.cej.2011.11.026,sodium chloride,3.0,4.7,,silicalite T-4722,MFI,,,,,1.5e-06,m2/s,298.0,K,,,,,1,bar,Breakthrough curve (tracer),,Experimental,Column Dynamics
S1385894711015129,10.1016/j.cej.2011.11.110,water,2.65,4.1,,LTA-K,LTA-K,1,K+,,,4.9e-12,m2/s,298.0,K,1.97,mol/L,0.105,kg/kg,,,Packed bed breakthrough curve fitting,diffusion_type: intra-particle,Experimental,Column Dynamics
S1385894711015129,10.1016/j.cej.2011.11.110,water,2.65,4.1,,LTA-Na,LTA-Na,1,Na+,,,6.1e-12,m2/s,298.0,K,1.97,mol/L,0.135,kg/kg,,,Packed bed breakthrough curve fitting,diffusion_type: intra-particle,Experimental,Column Dynamics
S1385894711015129,10.1016/j.cej.2011.11.110,water,2.65,4.1,,LTA-Ca,LTA-Ca,1,Ca2+,,,7.5e-12,m2/s,298.0,K,1.97,mol/L,0.082,kg/kg,,,Packed bed breakthrough curve fitting,diffusion_type: intra-particle,Experimental,Column Dynamics
S1385894711015129,10.1016/j.cej.2011.11.110,water,2.65,7.4,,FAU-Na,FAU-Na,1.3,Na+,,,1.3e-11,m2/s,298.0,K,1.97,mol/L,0.149,kg/kg,,,Packed bed breakthrough curve fitting,diffusion_type: intra-particle,Experimental,Column Dynamics
S1385894711015129,10.1016/j.cej.2011.11.110,water,2.65,4.1,,LTA-K,LTA-K,1,K+,,,5.9e-11,m2/s,298.0,K,1.97,mol/L,0.105,kg/kg,,,Knudsen equation,diffusion_type: Knudsen,Computational,Other
S1385894711015129,10.1016/j.cej.2011.11.110,water,2.65,4.1,,LTA-Na,LTA-Na,1,Na+,,,7.9e-11,m2/s,298.0,K,1.97,mol/L,0.135,kg/kg,,,Knudsen equation,diffusion_type: Knudsen,Computational,Other
S1385894711015129,10.1016/j.cej.2011.11.110,water,2.65,4.1,,LTA-Ca,LTA-Ca,1,Ca2+,,,9.9e-11,m2/s,298.0,K,1.97,mol/L,0.082,kg/kg,,,Knudsen equation,diffusion_type: Knudsen,Computational,Other
S1385894711015129,10.1016/j.cej.2011.11.110,water,2.65,7.4,,FAU-Na,FAU-Na,1.3,Na+,,,2e-10,m2/s,298.0,K,1.97,mol/L,0.149,kg/kg,,,Knudsen equation,diffusion_type: Knudsen,Computational,Other
S1385894716310294,10.1016/j.cej.2016.07.083,water,2.65,7.4,,Li-X (OXYSIV-700),FAU-LiX,,,,,1.25e-11,m2/s,298.0,K,,,20,wt%,,,MRI with analytical diffusion equation fitting,,Experimental,MRI
S1385894717304151,10.1016/j.cej.2017.03.055,methane,3.8,4.7,,ZSM-5 (silicalite-1),MFI-H,,,,,5.7e-09,m2/s,300.0,K,,,4,molecules/unit cell,,,HS-PPM molecular dynamics simulation,estimation: approximate; diffusion_dimension: overall,Computational,MD
S1385894717304151,10.1016/j.cej.2017.03.055,methane,3.8,4.7,,ZSM-5 (silicalite-1),MFI-H,,,,,5.73e-09,m2/s,300.0,K,,,4,molecules/unit cell,,,HS-PPM molecular dynamics simulation,simulation_run: Sim-1; diffusion_dimension: overall,Computational,MD
S1385894717304151,10.1016/j.cej.2017.03.055,methane,3.8,4.7,,ZSM-5 (silicalite-1),MFI-H,,,,,7.14e-09,m2/s,300.0,K,,,4,molecules/unit cell,,,HS-PPM molecular dynamics simulation,simulation_run: Sim-1; diffusion_dimension: a-direction,Computational,MD
S1385894717304151,10.1016/j.cej.2017.03.055,methane,3.8,4.7,,ZSM-5 (silicalite-1),MFI-H,,,,,8.35e-09,m2/s,300.0,K,,,4,molecules/unit cell,,,HS-PPM molecular dynamics simulation,simulation_run: Sim-1; diffusion_dimension: b-direction,Computational,MD
S1385894717304151,10.1016/j.cej.2017.03.055,methane,3.8,4.7,,ZSM-5 (silicalite-1),MFI-H,,,,,1.69e-09,m2/s,300.0,K,,,4,molecules/unit cell,,,HS-PPM molecular dynamics simulation,simulation_run: Sim-1; diffusion_dimension: c-direction,Computational,MD
S1385894717304151,10.1016/j.cej.2017.03.055,methane,3.8,4.7,,ZSM-5 (silicalite-1),MFI-H,,,,,5.76e-09,m2/s,300.0,K,,,4,molecules/unit cell,,,HS-PPM molecular dynamics simulation,simulation_run: Sim-2; diffusion_dimension: overall,Computational,MD
S1385894717304151,10.1016/j.cej.2017.03.055,methane,3.8,4.7,,ZSM-5 (silicalite-1),MFI-H,,,,,7.44e-09,m2/s,300.0,K,,,4,molecules/unit cell,,,HS-PPM molecular dynamics simulation,simulation_run: Sim-2; diffusion_dimension: a-direction,Computational,MD
S1385894717304151,10.1016/j.cej.2017.03.055,methane,3.8,4.7,,ZSM-5 (silicalite-1),MFI-H,,,,,8.11e-09,m2/s,300.0,K,,,4,molecules/unit cell,,,HS-PPM molecular dynamics simulation,simulation_run: Sim-2; diffusion_dimension: b-direction,Computational,MD
S1385894717304151,10.1016/j.cej.2017.03.055,methane,3.8,4.7,,ZSM-5 (silicalite-1),MFI-H,,,,,1.73e-09,m2/s,300.0,K,,,4,molecules/unit cell,,,HS-PPM molecular dynamics simulation,simulation_run: Sim-2; diffusion_dimension: c-direction,Computational,MD
S1385894717304151,10.1016/j.cej.2017.03.055,methane,3.8,4.7,,ZSM-5 (silicalite-1),MFI-H,,,,,5.7e-09,m2/s,300.0,K,,,4,molecules/unit cell,,,HS-PPM molecular dynamics simulation,simulation_run: Sim-3; diffusion_dimension: overall,Computational,MD
S1385894717304151,10.1016/j.cej.2017.03.055,methane,3.8,4.7,,ZSM-5 (silicalite-1),MFI-H,,,,,7.14e-09,m2/s,300.0,K,,,4,molecules/unit cell,,,HS-PPM molecular dynamics simulation,simulation_run: Sim-3; diffusion_dimension: a-direction,Computational,MD
S1385894717304151,10.1016/j.cej.2017.03.055,methane,3.8,4.7,,ZSM-5 (silicalite-1),MFI-H,,,,,8.17e-09,m2/s,300.0,K,,,4,molecules/unit cell,,,HS-PPM molecular dynamics simulation,simulation_run: Sim-3; diffusion_dimension: b-direction,Computational,MD
S1385894717304151,10.1016/j.cej.2017.03.055,methane,3.8,4.7,,ZSM-5 (silicalite-1),MFI-H,,,,,1.81e-09,m2/s,300.0,K,,,4,molecules/unit cell,,,HS-PPM molecular dynamics simulation,simulation_run: Sim-3; diffusion_dimension: c-direction,Computational,MD
S1385894717304151,10.1016/j.cej.2017.03.055,methane,3.8,4.7,,ZSM-5 (silicalite-1),MFI-H,,,,,5.74e-09,m2/s,300.0,K,,,4,molecules/unit cell,,,HS-PPM molecular dynamics simulation,simulation_run: Sim-4; diffusion_dimension: overall,Computational,MD
S1385894717304151,10.1016/j.cej.2017.03.055,methane,3.8,4.7,,ZSM-5 (silicalite-1),MFI-H,,,,,7.24e-09,m2/s,300.0,K,,,4,molecules/unit cell,,,HS-PPM molecular dynamics simulation,simulation_run: Sim-4; diffusion_dimension: a-direction,Computational,MD
S1385894717304151,10.1016/j.cej.2017.03.055,methane,3.8,4.7,,ZSM-5 (silicalite-1),MFI-H,,,,,8.22e-09,m2/s,300.0,K,,,4,molecules/unit cell,,,HS-PPM molecular dynamics simulation,simulation_run: Sim-4; diffusion_dimension: b-direction,Computational,MD
S1385894717304151,10.1016/j.cej.2017.03.055,methane,3.8,4.7,,ZSM-5 (silicalite-1),MFI-H,,,,,1.77e-09,m2/s,300.0,K,,,4,molecules/unit cell,,,HS-PPM molecular dynamics simulation,simulation_run: Sim-4; diffusion_dimension: c-direction,Computational,MD
S1385894717304151,10.1016/j.cej.2017.03.055,methane,3.8,4.7,,ZSM-5 (silicalite-1),MFI-H,,,,,5.74e-09,m2/s,300.0,K,,,4,molecules/unit cell,,,HS-PPM molecular dynamics simulation,simulation_run: Sim-5; diffusion_dimension: overall,Computational,MD
S1385894717304151,10.1016/j.cej.2017.03.055,methane,3.8,4.7,,ZSM-5 (silicalite-1),MFI-H,,,,,7.04e-09,m2/s,300.0,K,,,4,molecules/unit cell,,,HS-PPM molecular dynamics simulation,simulation_run: Sim-5; diffusion_dimension: a-direction,Computational,MD
S1385894717304151,10.1016/j.cej.2017.03.055,methane,3.8,4.7,,ZSM-5 (silicalite-1),MFI-H,,,,,8.45e-09,m2/s,300.0,K,,,4,molecules/unit cell,,,HS-PPM molecular dynamics simulation,simulation_run: Sim-5; diffusion_dimension: b-direction,Computational,MD
S1385894717304151,10.1016/j.cej.2017.03.055,methane,3.8,4.7,,ZSM-5 (silicalite-1),MFI-H,,,,,1.74e-09,m2/s,300.0,K,,,4,molecules/unit cell,,,HS-PPM molecular dynamics simulation,simulation_run: Sim-5; diffusion_dimension: c-direction,Computational,MD
S1385894717304151,10.1016/j.cej.2017.03.055,methane,3.8,4.7,,ZSM-5 (silicalite-1),MFI-H,,,,,5.74e-09,m2/s,300.0,K,,,4,molecules/unit cell,,,HS-PPM molecular dynamics simulation,simulation_run: average; diffusion_dimension: overall,Computational,MD
S1385894717304151,10.1016/j.cej.2017.03.055,methane,3.8,4.7,,ZSM-5 (silicalite-1),MFI-H,,,,,7.2e-09,m2/s,300.0,K,,,4,molecules/unit cell,,,HS-PPM molecular dynamics simulation,simulation_run: average; diffusion_dimension: a-direction,Computational,MD
S1385894717304151,10.1016/j.cej.2017.03.055,methane,3.8,4.7,,ZSM-5 (silicalite-1),MFI-H,,,,,8.26e-09,m2/s,300.0,K,,,4,molecules/unit cell,,,HS-PPM molecular dynamics simulation,simulation_run: average; diffusion_dimension: b-direction,Computational,MD
S1385894717304151,10.1016/j.cej.2017.03.055,methane,3.8,4.7,,ZSM-5 (silicalite-1),MFI-H,,,,,1.75e-09,m2/s,300.0,K,,,4,molecules/unit cell,,,HS-PPM molecular dynamics simulation,simulation_run: average; diffusion_dimension: c-direction,Computational,MD
S1385894717304151,10.1016/j.cej.2017.03.055,methane,3.8,4.7,,ZSM-5 (silicalite-1),MFI-H,,,,,6.1e-09,m2/s,300.0,K,,,4,molecules/unit cell,,,HS-PPM molecular dynamics simulation,table_row: Table3 row1; diffusion_dimension: overall,Computational,MD
S1385894717304151,10.1016/j.cej.2017.03.055,methane,3.8,4.7,,ZSM-5 (silicalite-1),MFI-H,,,,,5.7e-09,m2/s,300.0,K,,,4,molecules/unit cell,,,HS-PPM molecular dynamics simulation,table_row: Table3 row2; diffusion_dimension: overall,Computational,MD
S1385894717304151,10.1016/j.cej.2017.03.055,methane,3.8,4.7,,ZSM-5 (silicalite-1),MFI-H,,,,,5.7e-09,m2/s,300.0,K,,,4,molecules/unit cell,,,HS-PPM molecular dynamics simulation,table_row: Table3 row3; diffusion_dimension: overall,Computational,MD
S1385894717304151,10.1016/j.cej.2017.03.055,methane,3.8,4.7,,ZSM-5 (silicalite-1),MFI-H,,,,,5.7e-09,m2/s,300.0,K,,,4,molecules/unit cell,,,HS-PPM molecular dynamics simulation,table_row: Table3 row4; diffusion_dimension: overall,Computational,MD
S1385894717304151,10.1016/j.cej.2017.03.055,methane,3.8,4.7,,ZSM-5 (silicalite-1),MFI-H,,,,,5.8e-09,m2/s,300.0,K,,,4,molecules/unit cell,,,HS-PPM molecular dynamics simulation,table_row: Table3 row5; diffusion_dimension: overall,Computational,MD
S1385894717304151,10.1016/j.cej.2017.03.055,methane,3.8,4.7,,ZSM-5 (silicalite-1),MFI-H,,,,,5.7e-09,m2/s,300.0,K,,,4,molecules/unit cell,,,HS-PPM molecular dynamics simulation,table_row: Table3 row6; diffusion_dimension: overall,Computational,MD
S1385894717304151,10.1016/j.cej.2017.03.055,methane,3.8,4.7,,ZSM-5 (silicalite-1),MFI-H,,,,,5.7e-09,m2/s,300.0,K,,,4,molecules/unit cell,,,HS-PPM molecular dynamics simulation,table_row: Table3 row7; diffusion_dimension: overall,Computational,MD
S1385894717304151,10.1016/j.cej.2017.03.055,methane,3.8,4.7,,ZSM-5 (silicalite-1),MFI-H,,,,,5.9e-09,m2/s,300.0,K,,,4,molecules/unit cell,,,HS-PPM molecular dynamics simulation,table_row: Table3 row8; diffusion_dimension: overall,Computational,MD
S1385894717304151,10.1016/j.cej.2017.03.055,methane,3.8,4.7,,ZSM-5 (silicalite-1),MFI-H,,,,,5.9e-09,m2/s,300.0,K,,,4,molecules/unit cell,,,HS-PPM molecular dynamics simulation,table_row: Table3 row9; diffusion_dimension: overall,Computational,MD
S1385894717304151,10.1016/j.cej.2017.03.055,methane,3.8,4.7,,ZSM-5 (silicalite-1),MFI-H,,,,,7e-09,m2/s,300.0,K,,,2,molecules/unit cell,,,HS-PPM molecular dynamics simulation,source: Fig.6; diffusion_dimension: overall,Computational,MD
S1385894717304151,10.1016/j.cej.2017.03.055,methane,3.8,4.7,,ZSM-5 (silicalite-1),MFI-H,,,,,2.7e-09,m2/s,300.0,K,,,12,molecules/unit cell,,,HS-PPM molecular dynamics simulation,source: Fig.6; diffusion_dimension: overall,Computational,MD
S1385894717304151,10.1016/j.cej.2017.03.055,methane,3.8,4.7,,ZSM-5 (silicalite-1),MFI-H,,,,,7e-09,m2/s,723.0,K,,,4,molecules/unit cell,,,HS-PPM molecular dynamics simulation,diffusion_dimension: overall,Computational,MD
S1385894718315213,10.1016/j.cej.2018.08.054,methanol,3.6,3.8,,SAPO-34,CHA,,,,,9.61e-14,m2/s,313.0,K,,,,,,,uptake rate method (IGA),,Experimental,Uptake/Release
S1385894718315213,10.1016/j.cej.2018.08.054,ethene,3.9,3.8,,SAPO-34,CHA,,,,,2.46e-13,m2/s,313.0,K,,,,,,,uptake rate method (IGA),,Experimental,Uptake/Release
S1385894718315213,10.1016/j.cej.2018.08.054,propene,4.5,3.8,,SAPO-34,CHA,,,,,1.18e-14,m2/s,313.0,K,,,,,,,uptake rate method (IGA),,Experimental,Uptake/Release
S1385894718315213,10.1016/j.cej.2018.08.054,2-methylprop-1-ene,4.5,3.8,,SAPO-34,CHA,,,,,8.74e-17,m2/s,313.0,K,,,,,,,uptake rate method (IGA),,Experimental,Uptake/Release
S1385894720319525,10.1016/j.cej.2020.125824,3-methylphenol,6.0,7.4,,Zn-HY-III,FAU-ZnHY,,Zn,0.99,mmol/g,1.77e-05,m2/s,,,0.0159,mol/L,,,1,bar,,,,
S1385894722016060,10.1016/j.cej.2022.136108,"(e)-1,2-dichloroethene",4.5,7.4,,NaY,FAU-NaY,,,,,3.01e-10,m2/s,343.0,K,,,,,1,bar,Inverse gas chromatography,RH: 0%,Experimental,Column Dynamics
S1385894722016060,10.1016/j.cej.2022.136108,"(e)-1,2-dichloroethene",4.5,7.4,,NaY,FAU-NaY,,,,,7.05e-10,m2/s,343.0,K,,,,,1,bar,Inverse gas chromatography,RH: 50%,Experimental,Column Dynamics
S1385894722016060,10.1016/j.cej.2022.136108,"(e)-1,2-dichloroethene",4.5,7.4,,NaY@meso-SiO2-0.8,FAU-NaY,,,,,4.84e-10,m2/s,343.0,K,,,,,1,bar,Inverse gas chromatography,RH: 0%,Experimental,Column Dynamics
S1385894722016060,10.1016/j.cej.2022.136108,"(e)-1,2-dichloroethene",4.5,7.4,,NaY@meso-SiO2-0.8,FAU-NaY,,,,,7.18e-10,m2/s,343.0,K,,,,,1,bar,Inverse gas chromatography,RH: 50%,Experimental,Column Dynamics
S1385894722016060,10.1016/j.cej.2022.136108,"(e)-1,2-dichloroethene",4.5,7.4,,NaY@meso-SiO2-1.2,FAU-NaY,,,,,8.12e-10,m2/s,343.0,K,,,,,1,bar,Inverse gas chromatography,RH: 0%,Experimental,Column Dynamics
S1385894722016060,10.1016/j.cej.2022.136108,"(e)-1,2-dichloroethene",4.5,7.4,,NaY@meso-SiO2-1.2,FAU-NaY,,,,,1.09e-09,m2/s,343.0,K,,,,,1,bar,Inverse gas chromatography,RH: 50%,Experimental,Column Dynamics
S1385894722016060,10.1016/j.cej.2022.136108,cyclohexane,6.0,7.4,,NaY,FAU-NaY,,,,,4.7e-11,m2/s,343.0,K,,,,,1,bar,Inverse gas chromatography,RH: 0%,Experimental,Column Dynamics
S1385894722016060,10.1016/j.cej.2022.136108,cyclohexane,6.0,7.4,,NaY,FAU-NaY,,,,,2.46e-10,m2/s,343.0,K,,,,,1,bar,Inverse gas chromatography,RH: 50%,Experimental,Column Dynamics
S1385894722016060,10.1016/j.cej.2022.136108,cyclohexane,6.0,7.4,,NaY@meso-SiO2-0.8,FAU-NaY,,,,,9.5e-11,m2/s,343.0,K,,,,,1,bar,Inverse gas chromatography,RH: 0%,Experimental,Column Dynamics
S1385894722016060,10.1016/j.cej.2022.136108,cyclohexane,6.0,7.4,,NaY@meso-SiO2-0.8,FAU-NaY,,,,,1.35e-10,m2/s,343.0,K,,,,,1,bar,Inverse gas chromatography,RH: 50%,Experimental,Column Dynamics
S1385894722016060,10.1016/j.cej.2022.136108,cyclohexane,6.0,7.4,,NaY@meso-SiO2-1.2,FAU-NaY,,,,,1.12e-10,m2/s,343.0,K,,,,,1,bar,Inverse gas chromatography,RH: 0%,Experimental,Column Dynamics
S1385894722016060,10.1016/j.cej.2022.136108,cyclohexane,6.0,7.4,,NaY@meso-SiO2-1.2,FAU-NaY,,,,,1.45e-10,m2/s,343.0,K,,,,,1,bar,Inverse gas chromatography,RH: 50%,Experimental,Column Dynamics
S1385894722016060,10.1016/j.cej.2022.136108,trichloromethane,5.5,7.4,,NaY,FAU-NaY,,,,,1.4e-11,m2/s,343.0,K,,,,,1,bar,Inverse gas chromatography,RH: 0%,Experimental,Column Dynamics
S1385894722016060,10.1016/j.cej.2022.136108,trichloromethane,5.5,7.4,,NaY,FAU-NaY,,,,,1.78e-10,m2/s,343.0,K,,,,,1,bar,Inverse gas chromatography,RH: 50%,Experimental,Column Dynamics
S1385894722016060,10.1016/j.cej.2022.136108,trichloromethane,5.5,7.4,,NaY@meso-SiO2-0.8,FAU-NaY,,,,,6.5e-11,m2/s,343.0,K,,,,,1,bar,Inverse gas chromatography,RH: 0%,Experimental,Column Dynamics
S1385894722016060,10.1016/j.cej.2022.136108,trichloromethane,5.5,7.4,,NaY@meso-SiO2-0.8,FAU-NaY,,,,,1.19e-10,m2/s,343.0,K,,,,,1,bar,Inverse gas chromatography,RH: 50%,Experimental,Column Dynamics
S1385894722016060,10.1016/j.cej.2022.136108,trichloromethane,5.5,7.4,,NaY@meso-SiO2-1.2,FAU-NaY,,,,,1.11e-10,m2/s,343.0,K,,,,,1,bar,Inverse gas chromatography,RH: 0%,Experimental,Column Dynamics
S1385894722016060,10.1016/j.cej.2022.136108,trichloromethane,5.5,7.4,,NaY@meso-SiO2-1.2,FAU-NaY,,,,,1.68e-10,m2/s,343.0,K,,,,,1,bar,Inverse gas chromatography,RH: 50%,Experimental,Column Dynamics
S138589472400161X,10.1016/j.cej.2024.148676,propene,4.5,4.7,,TS-1(60),MFI-Ti,,,,,1.59e-16,m2/s,298.0,K,,,,,1,bar,gravimetric uptake,,Experimental,Uptake/Release
S138589472400161X,10.1016/j.cej.2024.148676,propene,4.5,4.7,,TS-1(60)-M,MFI-Ti,,,,,3.02e-16,m2/s,298.0,K,,,,,1,bar,gravimetric uptake,,Experimental,Uptake/Release
S1385894724085929,10.1016/j.cej.2024.157101,carbon dioxide,3.3,3.8,,Na-CHA-M,CHA-Na,2.1,,,,8.1e-13,m2/s,600.0,K,,,32,molecules/27 unit cells,,,Molecular Dynamics,,Computational,MD
S1385894724085929,10.1016/j.cej.2024.157101,carbon dioxide,3.3,3.8,,Na-CHA-M,CHA-Na,2.1,,,,1.2e-12,m2/s,600.0,K,,,196,molecules/27 unit cells,,,Molecular Dynamics,,Computational,MD
S1385894724085929,10.1016/j.cej.2024.157101,carbon dioxide,3.3,3.8,,K-CHA-M,CHA-K,2.1,,,,4.2e-13,m2/s,600.0,K,,,32,molecules/27 unit cells,,,Molecular Dynamics,,Computational,MD
S1385894724085929,10.1016/j.cej.2024.157101,carbon dioxide,3.3,3.8,,K-CHA-M,CHA-K,2.1,,,,6.7e-13,m2/s,600.0,K,,,196,molecules/27 unit cells,,,Molecular Dynamics,,Computational,MD
S1385894724085929,10.1016/j.cej.2024.157101,carbon dioxide,3.3,3.8,,Cs-CHA-M,CHA-Cs,2.1,,,,2.8e-13,m2/s,600.0,K,,,32,molecules/27 unit cells,,,Molecular Dynamics,,Computational,MD
S1385894724085929,10.1016/j.cej.2024.157101,carbon dioxide,3.3,3.8,,Cs-CHA-M,CHA-Cs,2.1,,,,3.6e-13,m2/s,600.0,K,,,196,molecules/27 unit cells,,,Molecular Dynamics,,Computational,MD
S1385894724085929,10.1016/j.cej.2024.157101,carbon dioxide,3.3,3.8,,Si-CHA-M,CHA-M,,,,,6.6e-09,m2/s,600.0,K,,,32,molecules/27 unit cells,,,Molecular Dynamics,,Computational,MD
S1385894724085929,10.1016/j.cej.2024.157101,carbon dioxide,3.3,3.8,,Si-CHA-M,CHA-M,,,,,7e-09,m2/s,600.0,K,,,196,molecules/27 unit cells,,,Molecular Dynamics,,Computational,MD
S1385894725041865,10.1016/j.cej.2025.163352,carbon dioxide,3.3,4.1,,H-NaA,LTA-HNa,1,,,,2.05e-15,m2/s,303.0,K,,,,,0.3,bar,gravimetric uptake (IGA),,Experimental,Uptake/Release
S1385894725041865,10.1016/j.cej.2025.163352,carbon dioxide,3.3,4.1,,N-NaA,LTA-Na,1,,,,1.78e-15,m2/s,303.0,K,,,,,0.3,bar,gravimetric uptake (IGA),,Experimental,Uptake/Release
S1385894725041865,10.1016/j.cej.2025.163352,carbon dioxide,3.3,4.1,,C-NaA,LTA-Na,1,,,,7e-16,m2/s,303.0,K,,,,,0.3,bar,gravimetric uptake (IGA),,Experimental,Uptake/Release
S1387181100001414,10.1016/S1387-1811(00)00141-4,hexane,4.3,4.7,,silicalite,MFI,,,,,1.1e-14,m2/s,353.0,K,,,,,0.00066661,bar,Microscope FTIR mapping,direction: x,Experimental,Microimaging
S1387181100002900,10.1016/S1387-1811(00)00290-0,propane,4.3,4.6,,theta-1,TON-H,,,,,1.9e-11,m2/s,348.0,K,,,0.79,molecules/100 u.c.,0.00036,bar,frequency response,,Experimental,FR
S1387181100002900,10.1016/S1387-1811(00)00290-0,propane,4.3,4.6,,theta-1,TON-H,,,,,2.6e-11,m2/s,373.0,K,,,0.79,molecules/100 u.c.,0.001067,bar,frequency response,,Experimental,FR
S1387181100002900,10.1016/S1387-1811(00)00290-0,propane,4.3,4.6,,theta-1,TON-H,,,,,2e-11,m2/s,373.0,K,,,1.42,molecules/100 u.c.,0.001547,bar,frequency response,,Experimental,FR
S1387181100002900,10.1016/S1387-1811(00)00290-0,propane,4.3,4.6,,theta-1,TON-H,,,,,6.5e-11,m2/s,398.0,K,,,0.79,molecules/100 u.c.,0.001547,bar,frequency response,,Experimental,FR
S1387181100002900,10.1016/S1387-1811(00)00290-0,propane,4.3,4.6,,theta-1,TON-H,,,,,6.2e-11,m2/s,398.0,K,,,1.42,molecules/100 u.c.,0.002666,bar,frequency response,,Experimental,FR
S1387181100002900,10.1016/S1387-1811(00)00290-0,propane,4.3,4.6,,theta-1,TON-H,,,,,5.1e-11,m2/s,398.0,K,,,3,molecules/100 u.c.,0.005333,bar,frequency response,,Experimental,FR
S1387181100002900,10.1016/S1387-1811(00)00290-0,propane,4.3,4.6,,theta-1,TON-H,,,,,1.3e-10,m2/s,423.0,K,,,0.79,molecules/100 u.c.,0.004133,bar,frequency response,,Experimental,FR
S1387181100003358,10.1016/S1387-1811(00)00335-8,"1,4-dimethylbenzene",5.8,7.4,,NaX,FAU-NaX,1.25,,,,3.91e-11,m2/s,350.0,K,,,3,molecules/supercage,,,QENS,,Experimental,QENS
S1387181100003358,10.1016/S1387-1811(00)00335-8,"1,4-dimethylbenzene",5.8,7.4,,NaX,FAU-NaX,1.25,,,,5.3e-11,m2/s,400.0,K,,,3,molecules/supercage,,,QENS,,Experimental,QENS
S1387181100003358,10.1016/S1387-1811(00)00335-8,"1,4-dimethylbenzene",5.8,7.4,,NaX,FAU-NaX,1.25,,,,6.8e-11,m2/s,455.0,K,,,3,molecules/supercage,,,QENS,,Experimental,QENS
S1387181100003358,10.1016/S1387-1811(00)00335-8,"1,3-dimethylbenzene",6.8,7.4,,NaX,FAU-NaX,1.25,,,,3.6e-11,m2/s,350.0,K,,,3,molecules/supercage,,,QENS,,Experimental,QENS
S1387181100003358,10.1016/S1387-1811(00)00335-8,"1,3-dimethylbenzene",6.8,7.4,,NaX,FAU-NaX,1.25,,,,4.4e-11,m2/s,400.0,K,,,3,molecules/supercage,,,QENS,,Experimental,QENS
S1387181100003358,10.1016/S1387-1811(00)00335-8,"1,3-dimethylbenzene",6.8,7.4,,NaX,FAU-NaX,1.25,,,,5.8e-11,m2/s,455.0,K,,,3,molecules/supercage,,,QENS,,Experimental,QENS
S1387181100003358,10.1016/S1387-1811(00)00335-8,"1,4-dimethylbenzene",5.8,7.4,,NaX,FAU-NaX,1.25,,,,3.5e-11,m2/s,350.0,K,,,2,molecules/supercage,,,QENS,,Experimental,QENS
S1387181100003358,10.1016/S1387-1811(00)00335-8,"1,4-dimethylbenzene",5.8,7.4,,NaX,FAU-NaX,1.25,,,,4.92e-11,m2/s,400.0,K,,,2,molecules/supercage,,,QENS,,Experimental,QENS
S1387181100003358,10.1016/S1387-1811(00)00335-8,"1,4-dimethylbenzene",5.8,7.4,,NaX,FAU-NaX,1.25,,,,7.4e-11,m2/s,455.0,K,,,2,molecules/supercage,,,QENS,,Experimental,QENS
S1387181100003358,10.1016/S1387-1811(00)00335-8,"1,3-dimethylbenzene",6.8,7.4,,NaX,FAU-NaX,1.25,,,,2.7e-11,m2/s,350.0,K,,,2,molecules/supercage,,,QENS,,Experimental,QENS
S1387181100003358,10.1016/S1387-1811(00)00335-8,"1,3-dimethylbenzene",6.8,7.4,,NaX,FAU-NaX,1.25,,,,3.82e-11,m2/s,400.0,K,,,2,molecules/supercage,,,QENS,,Experimental,QENS
S1387181100003358,10.1016/S1387-1811(00)00335-8,"1,3-dimethylbenzene",6.8,7.4,,NaX,FAU-NaX,1.25,,,,5.67e-11,m2/s,455.0,K,,,2,molecules/supercage,,,QENS,,Experimental,QENS
S1387181100003358,10.1016/S1387-1811(00)00335-8,"1,4-dimethylbenzene",5.8,7.4,,NaX,FAU-NaX,1.25,,,,2.3e-11,m2/s,350.0,K,,,1,molecules/supercage,,,QENS,,Experimental,QENS
S1387181100003358,10.1016/S1387-1811(00)00335-8,"1,4-dimethylbenzene",5.8,7.4,,NaX,FAU-NaX,1.25,,,,3.5e-11,m2/s,400.0,K,,,1,molecules/supercage,,,QENS,,Experimental,QENS
S1387181100003358,10.1016/S1387-1811(00)00335-8,"1,4-dimethylbenzene",5.8,7.4,,NaX,FAU-NaX,1.25,,,,5.94e-11,m2/s,455.0,K,,,1,molecules/supercage,,,QENS,,Experimental,QENS
S1387181100003358,10.1016/S1387-1811(00)00335-8,"1,3-dimethylbenzene",6.8,7.4,,NaX,FAU-NaX,1.25,,,,1.9e-11,m2/s,350.0,K,,,1,molecules/supercage,,,QENS,,Experimental,QENS
S1387181100003358,10.1016/S1387-1811(00)00335-8,"1,3-dimethylbenzene",6.8,7.4,,NaX,FAU-NaX,1.25,,,,3.2e-11,m2/s,400.0,K,,,1,molecules/supercage,,,QENS,,Experimental,QENS
S1387181100003358,10.1016/S1387-1811(00)00335-8,"1,3-dimethylbenzene",6.8,7.4,,NaX,FAU-NaX,1.25,,,,6.1e-11,m2/s,455.0,K,,,1,molecules/supercage,,,QENS,,Experimental,QENS
S1387181101003201,10.1016/S1387-1811(01)00320-1,"1,4-dimethylbenzene, 1,2-dimethylbenzene",,7.42,50:50:00,H-SSZ-24,AFI,52,,,,2e-14,m2/s,375.0,K,,,,,6.7e-05,bar,FTIR,,Experimental,Microimaging
S1387181101003201,10.1016/S1387-1811(01)00320-1,"1,4-dimethylbenzene, 1,2-dimethylbenzene",,7.42,50:50:00,H-SSZ-24,AFI,52,,,,4e-14,m2/s,400.0,K,,,,,6.7e-05,bar,FTIR,,Experimental,Microimaging
S1387181101003201,10.1016/S1387-1811(01)00320-1,"1,4-dimethylbenzene, 1,2-dimethylbenzene",,7.42,50:50:00,H-SSZ-24,AFI,52,,,,1.5e-13,m2/s,425.0,K,,,,,6.7e-05,bar,FTIR,,Experimental,Microimaging
S1387181101003201,10.1016/S1387-1811(01)00320-1,"1,4-dimethylbenzene, 1,2-dimethylbenzene",,5.19,50:50:00,H-ZSM-11,MEL,23,,,,5e-15,m2/s,375.0,K,,,,,6.7e-05,bar,FTIR,,Experimental,Microimaging
S1387181101003201,10.1016/S1387-1811(01)00320-1,"1,4-dimethylbenzene, 1,2-dimethylbenzene",,5.19,50:50:00,H-ZSM-11,MEL,23,,,,2e-15,m2/s,400.0,K,,,,,6.7e-05,bar,FTIR,,Experimental,Microimaging
S1387181101003201,10.1016/S1387-1811(01)00320-1,"1,4-dimethylbenzene, 1,2-dimethylbenzene",,5.19,50:50:00,H-ZSM-11,MEL,23,,,,1.4e-14,m2/s,425.0,K,,,,,6.7e-05,bar,FTIR,,Experimental,Microimaging
S1387181101003201,10.1016/S1387-1811(01)00320-1,"1,4-dimethylbenzene",5.8,7.42,,H-SSZ-24,AFI,52,,,,1e-13,m2/s,350.0,K,,,,,6.7e-05,bar,FTIR,,Experimental,Microimaging
S1387181101003201,10.1016/S1387-1811(01)00320-1,"1,4-dimethylbenzene",5.8,7.42,,H-SSZ-24,AFI,52,,,,1.2e-13,m2/s,375.0,K,,,,,6.7e-05,bar,FTIR,,Experimental,Microimaging
S1387181101003201,10.1016/S1387-1811(01)00320-1,"1,4-dimethylbenzene",5.8,7.42,,H-SSZ-24,AFI,52,,,,1e-13,m2/s,400.0,K,,,,,6.7e-05,bar,FTIR,,Experimental,Microimaging
S1387181101003201,10.1016/S1387-1811(01)00320-1,"1,4-dimethylbenzene",5.8,7.42,,H-SSZ-24,AFI,52,,,,1.4e-13,m2/s,425.0,K,,,,,6.7e-05,bar,FTIR,,Experimental,Microimaging
S1387181101003201,10.1016/S1387-1811(01)00320-1,"1,2-dimethylbenzene",6.8,7.42,,H-SSZ-24,AFI,52,,,,2.4e-13,m2/s,400.0,K,,,,,6.7e-05,bar,FTIR,,Experimental,Microimaging
S1387181101003201,10.1016/S1387-1811(01)00320-1,"1,2-dimethylbenzene",6.8,7.42,,H-SSZ-24,AFI,52,,,,3.5e-13,m2/s,425.0,K,,,,,6.7e-05,bar,FTIR,,Experimental,Microimaging
S1387181101003201,10.1016/S1387-1811(01)00320-1,"1,4-dimethylbenzene",5.8,5.19,,H-ZSM-11,MEL,23,,,,2e-14,m2/s,350.0,K,,,,,6.7e-05,bar,FTIR,,Experimental,Microimaging
S1387181101003201,10.1016/S1387-1811(01)00320-1,"1,4-dimethylbenzene",5.8,5.19,,H-ZSM-11,MEL,23,,,,1.4e-13,m2/s,375.0,K,,,,,6.7e-05,bar,FTIR,,Experimental,Microimaging
S1387181101003201,10.1016/S1387-1811(01)00320-1,"1,4-dimethylbenzene",5.8,5.19,,H-ZSM-11,MEL,23,,,,1.1e-13,m2/s,400.0,K,,,,,6.7e-05,bar,FTIR,,Experimental,Microimaging
S1387181101003201,10.1016/S1387-1811(01)00320-1,"1,4-dimethylbenzene",5.8,5.19,,H-ZSM-11,MEL,23,,,,3e-13,m2/s,425.0,K,,,,,6.7e-05,bar,FTIR,,Experimental,Microimaging
S1387181101003201,10.1016/S1387-1811(01)00320-1,"1,2-dimethylbenzene",6.8,5.19,,H-ZSM-11,MEL,23,,,,2e-15,m2/s,375.0,K,,,,,6.7e-05,bar,FTIR,,Experimental,Microimaging
S1387181101003201,10.1016/S1387-1811(01)00320-1,"1,2-dimethylbenzene",6.8,5.19,,H-ZSM-11,MEL,23,,,,4e-15,m2/s,400.0,K,,,,,6.7e-05,bar,FTIR,,Experimental,Microimaging
S1387181101003201,10.1016/S1387-1811(01)00320-1,"1,2-dimethylbenzene",6.8,5.19,,H-ZSM-11,MEL,23,,,,1.2e-14,m2/s,425.0,K,,,,,6.7e-05,bar,FTIR,,Experimental,Microimaging
S1387181102003220,10.1016/S1387-1811(02)00322-0,carbon monoxide,3.76,7.4,,NaY,FAU-NaY,,,,,1e-08,m2/s,,,,,,,,,Estimation from membrane permeance,,Experimental,Membrane Permeation
