Repository: leipeng66666/zeolite-diffusion-agent

# Zeolite Diffusion Data Extraction

A two-module pipeline for acquiring scientific papers from major publishers and extracting structured diffusion coefficient data from zeolite research.

## Project Structure

```
├── literature-acquisition/       # Paper download tools
│   ├── wiley/                    #   Wiley Online Library downloader
│   ├── elsevier/                 #   Elsevier / ScienceDirect downloader
│   └── springer/                 #   Springer Link downloader
├── literature-extraction/        # Data extraction pipeline
│   ├── agent.py                  #   Main orchestrator
│   ├── value.py                  #   Stage 1: diffusion value extraction

File: consolidated_cleand.csv (part 12 of 17)
filename,doi,guest_molecule,KD_A,PLD_A,guest_composition,zeolite_name,std_zeolite_name,si_al_ratio,modified_ion,loading_value,loading_unit,diffusion_coefficient_value,diffusion_coefficient_unit,temperature_value,temperature_unit,concentration_value,concentration_unit,adsorption_loading_value,adsorption_loading_unit,pressure_value,pressure_unit,experimental_method,distinguishing_variable,method_type,method_category
S1387181111005610,10.1016/j.micromeso.2011.11.035,strontium(2+),,4.1,,zeolite-A,LTA-Na,,,,,6.75e-11,m2/s,773.0,K,2.5,mol/L,,,,,ion exchange kinetics,,Experimental,Uptake/Release
S1387181111005610,10.1016/j.micromeso.2011.11.035,strontium(2+),,4.1,,zeolite-A,LTA-Na,,,,,3.85e-11,m2/s,773.0,K,5,mol/L,,,,,ion exchange kinetics,,Experimental,Uptake/Release
S1387181111005610,10.1016/j.micromeso.2011.11.035,caesium(1+),,4.1,,zeolite-A,LTA-Na,,,,,2e-10,m2/s,773.0,K,,,,,,,ion exchange kinetics,,Experimental,Uptake/Release
S1387181111005610,10.1016/j.micromeso.2011.11.035,strontium(2+),,4.1,,zeolite-A,LTA-Na,,,,,6.3e-11,m2/s,773.0,K,,,,,,,ion exchange kinetics,,Experimental,Uptake/Release
S1387181111006238,10.1016/j.micromeso.2011.12.025,butane,4.3,4.1,,CaA (Yucel 1),LTA-Ca,1.04,Ca2+,5.46,per pseudo cell,6e-14,m2/s,273.0,K,,,,,,,Gravimetric uptake,diffusivity_type: corrected diffusivity (D_o),Experimental,Uptake/Release
S1387181111006238,10.1016/j.micromeso.2011.12.025,butane,4.3,4.1,,Linde 5A (lot 550045),LTA-Ca,1.01,Ca2+,4.66,per pseudo cell,6e-16,m2/s,273.0,K,,,,,,,Gravimetric uptake,diffusivity_type: corrected diffusivity (D_o),Experimental,Uptake/Release
S1387181111006238,10.1016/j.micromeso.2011.12.025,butane,4.3,4.1,,CaA (Yucel 1),LTA-Ca,1.04,Ca2+,5.46,per pseudo cell,3.1e-15,m2/s,273.0,K,,,,,11–23,Torr,Gravimetric uptake,diffusivity_type: D (pre-treated); water_content: 0 mol/cage,Experimental,Uptake/Release
S1387181111006238,10.1016/j.micromeso.2011.12.025,butane,4.3,4.1,,CaA (Yucel 1),LTA-Ca,1.04,Ca2+,5.46,per pseudo cell,4e-13,m2/s,273.0,K,,,,,11–23,Torr,Gravimetric uptake,diffusivity_type: D' (fully dehydrated); water_content: 0 mol/cage,Experimental,Uptake/Release
S1387181111006238,10.1016/j.micromeso.2011.12.025,butane,4.3,4.1,,CaA (Yucel 1),LTA-Ca,1.04,Ca2+,5.46,per pseudo cell,3.3e-16,m2/s,273.0,K,,,,,53–68,Torr,Gravimetric uptake,diffusivity_type: D (pre-treated); water_content: 0.34 mol/cage,Experimental,Uptake/Release
S1387181111006238,10.1016/j.micromeso.2011.12.025,butane,4.3,4.1,,CaA (Yucel 1),LTA-Ca,1.04,Ca2+,5.46,per pseudo cell,5.2e-13,m2/s,273.0,K,,,,,53–68,Torr,Gravimetric uptake,diffusivity_type: D' (fully dehydrated); water_content: 0.34 mol/cage,Experimental,Uptake/Release
S1387181111006238,10.1016/j.micromeso.2011.12.025,butane,4.3,4.1,,CaA (Yucel 1),LTA-Ca,1.04,Ca2+,5.46,per pseudo cell,7.4e-17,m2/s,273.0,K,,,,,86–106,Torr,Gravimetric uptake,diffusivity_type: D (pre-treated); water_content: 0.47 mol/cage,Experimental,Uptake/Release
S1387181111006238,10.1016/j.micromeso.2011.12.025,butane,4.3,4.1,,CaA (Yucel 1),LTA-Ca,1.04,Ca2+,5.46,per pseudo cell,5.5e-13,m2/s,273.0,K,,,,,86–106,Torr,Gravimetric uptake,diffusivity_type: D' (fully dehydrated); water_content: 0.47 mol/cage,Experimental,Uptake/Release
S1387181111006238,10.1016/j.micromeso.2011.12.025,butane,4.3,4.1,,CaA (Yucel 1),LTA-Ca,1.04,Ca2+,5.46,per pseudo cell,1.1e-16,m2/s,295.0,K,,,,,10–22,Torr,Gravimetric uptake,diffusivity_type: D (pre-treated); water_content: 0.73 mol/cage,Experimental,Uptake/Release
S1387181111006238,10.1016/j.micromeso.2011.12.025,butane,4.3,4.1,,CaA (Yucel 1),LTA-Ca,1.04,Ca2+,5.46,per pseudo cell,5.8e-13,m2/s,295.0,K,,,,,10–22,Torr,Gravimetric uptake,diffusivity_type: D' (fully dehydrated); water_content: 0.73 mol/cage,Experimental,Uptake/Release
S1387181111006238,10.1016/j.micromeso.2011.12.025,butane,4.3,4.1,,CaA (Yucel 1),LTA-Ca,1.04,Ca2+,5.46,per pseudo cell,7.7e-16,m2/s,295.0,K,,,,,43–60,Torr,Gravimetric uptake,diffusivity_type: D (pre-treated); water_content: 1.1 mol/cage,Experimental,Uptake/Release
S1387181111006238,10.1016/j.micromeso.2011.12.025,butane,4.3,4.1,,CaA (Yucel 1),LTA-Ca,1.04,Ca2+,5.46,per pseudo cell,1.4e-12,m2/s,295.0,K,,,,,43–60,Torr,Gravimetric uptake,diffusivity_type: D' (fully dehydrated); water_content: 1.1 mol/cage,Experimental,Uptake/Release
S1387181111006238,10.1016/j.micromeso.2011.12.025,butane,4.3,4.1,,CaA (Yucel 1),LTA-Ca,1.04,Ca2+,5.46,per pseudo cell,1.9e-16,m2/s,313.0,K,,,,,10–23,Torr,Gravimetric uptake,diffusivity_type: D (pre-treated); water_content: 1.5 mol/cage,Experimental,Uptake/Release
S1387181111006238,10.1016/j.micromeso.2011.12.025,butane,4.3,4.1,,CaA (Yucel 1),LTA-Ca,1.04,Ca2+,5.46,per pseudo cell,7.4e-13,m2/s,313.0,K,,,,,10–23,Torr,Gravimetric uptake,diffusivity_type: D' (fully dehydrated); water_content: 1.5 mol/cage,Experimental,Uptake/Release
S1387181111006238,10.1016/j.micromeso.2011.12.025,butane,4.3,4.1,,CaA (Yucel 1),LTA-Ca,1.04,Ca2+,5.46,per pseudo cell,2e-16,m2/s,313.0,K,,,,,23–45,Torr,Gravimetric uptake,diffusivity_type: D (pre-treated); water_content: 1.8 mol/cage,Experimental,Uptake/Release
S1387181111006238,10.1016/j.micromeso.2011.12.025,butane,4.3,4.1,,CaA (Yucel 1),LTA-Ca,1.04,Ca2+,5.46,per pseudo cell,1.45e-12,m2/s,313.0,K,,,,,23–45,Torr,Gravimetric uptake,diffusivity_type: D' (fully dehydrated); water_content: 1.8 mol/cage,Experimental,Uptake/Release
S1387181111006238,10.1016/j.micromeso.2011.12.025,butane,4.3,4.1,,CaA (Yucel 1),LTA-Ca,1.04,Ca2+,5.46,per pseudo cell,2e-16,m2/s,313.0,K,,,,,68–87,Torr,Gravimetric uptake,diffusivity_type: D (pre-treated); water_content: 2.2 mol/cage,Experimental,Uptake/Release
S1387181111006238,10.1016/j.micromeso.2011.12.025,butane,4.3,4.1,,CaA (Yucel 1),LTA-Ca,1.04,Ca2+,5.46,per pseudo cell,1.73e-12,m2/s,313.0,K,,,,,68–87,Torr,Gravimetric uptake,diffusivity_type: D' (fully dehydrated); water_content: 2.2 mol/cage,Experimental,Uptake/Release
S1387181111006238,10.1016/j.micromeso.2011.12.025,nitrogen,3.64,4.1,,Linde 5A (lot 550045),LTA-Ca,1.01,Ca2+,4.66,per pseudo cell,2.4e-14,m2/s,250.0,K,,,,,,,Gravimetric uptake,,Experimental,Uptake/Release
S1387181113000310,10.1016/j.micromeso.2013.01.011,water,2.65,7.4,,Li-LSX,FAU-LiX,1.02,Li+,90.9,%,7e-09,m2/s,373.0,K,,,171,molecules/unit cell,,,PFG NMR,diffusion_type: long-range; analysis: effective diffusivity from steep decay; observation_time: 10 ms,Experimental,PFG NMR
S1387181113000310,10.1016/j.micromeso.2013.01.011,water,2.65,7.4,,Li-LSX,FAU-LiX,1.02,Li+,90.9,%,2.5e-10,m2/s,373.0,K,,,171,molecules/unit cell,,,PFG NMR,diffusion_type: intracrystalline; analysis: tracer desorption estimate; observation_time: 10 ms; crystal_radius: 5 μm,Experimental,PFG NMR
S1387181113000310,10.1016/j.micromeso.2013.01.011,lithium(1+),,7.4,,Li-LSX,FAU-LiX,1.02,Li+,90.9,%,2e-11,m2/s,373.0,K,,,,,,,PFG NMR,observation_time: 2 ms; nucleus: 7Li,Experimental,PFG NMR
S1387181113000310,10.1016/j.micromeso.2013.01.011,lithium(1+),,7.4,,Li-LSX,FAU-LiX,1.02,Li+,90.9,%,4.6e-11,m2/s,423.0,K,,,,,,,PFG NMR,observation_time: 2 ms; nucleus: 7Li,Experimental,PFG NMR
S1387181113000310,10.1016/j.micromeso.2013.01.011,lithium(1+),,7.4,,Li-LSX,FAU-LiX,1.02,Li+,90.9,%,6.4e-11,m2/s,473.0,K,,,,,,,PFG NMR,observation_time: 2 ms; nucleus: 7Li,Experimental,PFG NMR
S1387181113003284,10.1016/j.micromeso.2013.06.038,ethane,4.0,3.65,,DDR I,DDR,,,,,1.8e-13,m2/s,298.0,K,,,3.5,molecules/unit cell,0.21,bar,Interference Microscopy (IFM),method: short-time analysis,Experimental,Microimaging
S1387181113003284,10.1016/j.micromeso.2013.06.038,ethane,4.0,3.65,,DDR I,DDR,,,,,1.56e-13,m2/s,298.0,K,,,3.5,molecules/unit cell,0.21,bar,Interference Microscopy (IFM),method: center-line analysis,Experimental,Microimaging
S1387181113003284,10.1016/j.micromeso.2013.06.038,ethane,4.0,3.65,,DDR I,DDR,,,,,1.6e-13,m2/s,298.0,K,,,3.5,molecules/unit cell,0.21,bar,Interference Microscopy (IFM),method: full-profile fitting,Experimental,Microimaging
S1387181113003284,10.1016/j.micromeso.2013.06.038,ethane,4.0,3.65,,DDR I,DDR,,,,,2.5e-13,m2/s,298.0,K,,,3.5,molecules/unit cell,0.21,bar,Interference Microscopy (IFM),method: integral uptake curve fitting,Experimental,Microimaging
S1387181113003284,10.1016/j.micromeso.2013.06.038,ethane,4.0,3.65,,DDR II,DDR,1662,,,,5e-14,m2/s,298.0,K,,,3.5,molecules/unit cell,0.21,bar,Interference Microscopy (IFM),method: center-line analysis,Experimental,Microimaging
S1387181113003284,10.1016/j.micromeso.2013.06.038,ethane,4.0,3.65,,DDR II,DDR,1662,,,,6.1e-14,m2/s,298.0,K,,,3.5,molecules/unit cell,0.21,bar,Interference Microscopy (IFM),method: full-profile fitting,Experimental,Microimaging
S1387181113003284,10.1016/j.micromeso.2013.06.038,ethane,4.0,3.65,,DDR II,DDR,1662,,,,1.5e-13,m2/s,298.0,K,,,3.5,molecules/unit cell,0.21,bar,Interference Microscopy (IFM),method: integral uptake curve fitting,Experimental,Microimaging
S1387181113003284,10.1016/j.micromeso.2013.06.038,ethane,4.0,3.65,,DDR III,DDR,950,,,,3.5e-14,m2/s,298.0,K,,,3.5,molecules/unit cell,0.21,bar,Interference Microscopy (IFM),method: center-line analysis,Experimental,Microimaging
S1387181113003284,10.1016/j.micromeso.2013.06.038,ethane,4.0,3.65,,DDR III,DDR,950,,,,6.3e-14,m2/s,298.0,K,,,3.5,molecules/unit cell,0.21,bar,Interference Microscopy (IFM),method: integral uptake curve fitting,Experimental,Microimaging
S1387181113003284,10.1016/j.micromeso.2013.06.038,methane,3.8,3.65,,DDR I,DDR,,,,,1.1e-12,m2/s,298.0,K,,,2.89,molecules/unit cell,0.8,bar,Interference Microscopy (IFM),method: integral uptake curve fitting,Experimental,Microimaging
S1387181113003284,10.1016/j.micromeso.2013.06.038,methane,3.8,3.65,,DDR II,DDR,1662,,,,5.5e-13,m2/s,298.0,K,,,2.89,molecules/unit cell,0.8,bar,Interference Microscopy (IFM),method: center-line analysis,Experimental,Microimaging
S1387181113003284,10.1016/j.micromeso.2013.06.038,methane,3.8,3.65,,DDR II,DDR,1662,,,,9.6e-13,m2/s,298.0,K,,,2.89,molecules/unit cell,0.8,bar,Interference Microscopy (IFM),method: full-profile fitting,Experimental,Microimaging
S1387181113003284,10.1016/j.micromeso.2013.06.038,methane,3.8,3.65,,DDR II,DDR,1662,,,,1.1e-12,m2/s,298.0,K,,,2.89,molecules/unit cell,0.8,bar,Interference Microscopy (IFM),method: integral uptake curve fitting,Experimental,Microimaging
S1387181113003284,10.1016/j.micromeso.2013.06.038,ethene,3.9,3.65,,DDR I,DDR,,,,,2.6e-13,m2/s,298.0,K,,,3.47,molecules/unit cell,0.21,bar,Interference Microscopy (IFM),method: center-line analysis,Experimental,Microimaging
S1387181113003284,10.1016/j.micromeso.2013.06.038,ethene,3.9,3.65,,DDR I,DDR,,,,,3.3e-13,m2/s,298.0,K,,,3.47,molecules/unit cell,0.21,bar,Interference Microscopy (IFM),method: integral uptake curve fitting; mode: desorption,Experimental,Microimaging
S1387181113003284,10.1016/j.micromeso.2013.06.038,ethene,3.9,3.65,,DDR I,DDR,,,,,5.1e-13,m2/s,298.0,K,,,3.47,molecules/unit cell,0.21,bar,Interference Microscopy (IFM),method: integral uptake curve fitting; mode: adsorption,Experimental,Microimaging
S1387181113003284,10.1016/j.micromeso.2013.06.038,ethene,3.9,3.65,,DDR II,DDR,1662,,,,1e-13,m2/s,298.0,K,,,3.47,molecules/unit cell,0.21,bar,Interference Microscopy (IFM),method: center-line analysis,Experimental,Microimaging
S1387181113003284,10.1016/j.micromeso.2013.06.038,ethene,3.9,3.65,,DDR II,DDR,1662,,,,3e-13,m2/s,298.0,K,,,3.47,molecules/unit cell,0.21,bar,Interference Microscopy (IFM),method: integral uptake curve fitting,Experimental,Microimaging
S1387181113003284,10.1016/j.micromeso.2013.06.038,propene,4.5,3.65,,DDR I,DDR,,,,,6.5e-16,m2/s,298.0,K,,,3.46,molecules/unit cell,0.025,bar,Interference Microscopy (IFM),method: short-time analysis,Experimental,Microimaging
S1387181113003284,10.1016/j.micromeso.2013.06.038,propene,4.5,3.65,,DDR I,DDR,,,,,1.4e-15,m2/s,298.0,K,,,3.46,molecules/unit cell,0.025,bar,Interference Microscopy (IFM),method: integral uptake curve fitting,Experimental,Microimaging
S1387181113003284,10.1016/j.micromeso.2013.06.038,propene,4.5,3.65,,DDR II,DDR,1662,,,,3e-16,m2/s,298.0,K,,,3.46,molecules/unit cell,0.025,bar,Interference Microscopy (IFM),method: integral uptake curve fitting; mode: desorption,Experimental,Microimaging
S1387181113003284,10.1016/j.micromeso.2013.06.038,propene,4.5,3.65,,DDR II,DDR,1662,,,,1e-15,m2/s,298.0,K,,,3.46,molecules/unit cell,0.025,bar,Interference Microscopy (IFM),method: integral uptake curve fitting; mode: adsorption,Experimental,Microimaging
S1387181113003454,10.1016/j.micromeso.2013.07.009,benzene,5.35,6.6,,siliceous beta zeolite,*BEA-H,,,,,3.3e-09,m2/s,300.0,K,,,2,molecules/unit cell,,,Molecular Dynamics,,Computational,MD
S1387181113003454,10.1016/j.micromeso.2013.07.009,benzene,5.35,6.6,,siliceous beta zeolite,*BEA-H,,,,,6.3e-09,m2/s,350.0,K,,,2,molecules/unit cell,,,Molecular Dynamics,,Computational,MD
S1387181113003806,10.1016/j.micromeso.2013.08.004,carbon dioxide,3.3,3.65,,ZSM-58 (DDR),DDR-H,,,,,6.5e-10,m2/s,298.0,K,,,1.2,mmol/g,,,PFG NMR,observation_time: 10 ms,Experimental,PFG NMR
S1387181113003806,10.1016/j.micromeso.2013.08.004,methane,3.8,3.65,,ZSM-58 (DDR),DDR-H,,,,,1.03e-11,m2/s,298.0,K,,,1.4,mmol/g,,,PFG NMR,observation_time: 10 ms,Experimental,PFG NMR
S1387181113003806,10.1016/j.micromeso.2013.08.004,carbon dioxide,3.3,3.65,,ZSM-58 (DDR),DDR-H,,,,,7.4e-10,m2/s,298.0,K,,,1.2,mmol/g,,,PFG NMR,observation_time: average over 2.5-40 ms,Experimental,PFG NMR
S1387181114005113,10.1016/j.micromeso.2014.09.009,water,2.65,4.1,,LTA-4A,LTA-4A,1,,,,4.31e-11,m2/s,298.0,K,,,224,molecules/unit cell,,,Molecular Dynamics,water_model: SPC/E,Computational,MD
S1387181114005113,10.1016/j.micromeso.2014.09.009,water,2.65,4.1,,LTA-4A,LTA-4A,1,,,,5.8e-11,m2/s,298.0,K,,,224,molecules/unit cell,,,Molecular Dynamics,water_model: fSPC/E,Computational,MD
S1387181114005113,10.1016/j.micromeso.2014.09.009,water,2.65,4.1,,LTA-4A,LTA-4A,1,,,,6.61e-11,m2/s,298.0,K,,,224,molecules/unit cell,,,Molecular Dynamics,water_model: fSPC,Computational,MD
S1387181114005113,10.1016/j.micromeso.2014.09.009,water,2.65,4.1,,LTA-3A,LTA-K,1,,,,2.77e-11,m2/s,503.0,K,,,224,molecules/unit cell,,,Molecular Dynamics,,Computational,MD
S1387181114005113,10.1016/j.micromeso.2014.09.009,water,2.65,4.1,,LTA-4A,LTA-4A,1,,,,7.32e-10,m2/s,503.0,K,,,224,molecules/unit cell,,,Molecular Dynamics,,Computational,MD
S1387181114005113,10.1016/j.micromeso.2014.09.009,water,2.65,4.1,,LTA-3A,LTA-K,1,,,,1.65e-11,m2/s,503.0,K,,,224,molecules/unit cell,,,Molecular Dynamics,charge_scale: 75%,Computational,MD
S1387181114005113,10.1016/j.micromeso.2014.09.009,water,2.65,4.1,,LTA-3A,LTA-K,1,,,,9.9e-12,m2/s,503.0,K,,,224,molecules/unit cell,,,Molecular Dynamics,charge_scale: 50%,Computational,MD
S1387181114005113,10.1016/j.micromeso.2014.09.009,water,2.65,4.1,,LTA-3A,LTA-K,1,,,,1.1e-11,m2/s,503.0,K,,,224,molecules/unit cell,,,Molecular Dynamics,charge_scale: 25%,Computational,MD
S1387181114005113,10.1016/j.micromeso.2014.09.009,water,2.65,4.1,,LTA-4A,LTA-4A,1,,,,8.65e-10,m2/s,503.0,K,,,224,molecules/unit cell,,,Molecular Dynamics,charge_scale: 75%,Computational,MD
S1387181114005113,10.1016/j.micromeso.2014.09.009,water,2.65,4.1,,LTA-4A,LTA-4A,1,,,,7.96e-10,m2/s,503.0,K,,,224,molecules/unit cell,,,Molecular Dynamics,charge_scale: 50%,Computational,MD
S1387181114005113,10.1016/j.micromeso.2014.09.009,water,2.65,4.1,,LTA-4A,LTA-4A,1,,,,6.49e-10,m2/s,503.0,K,,,224,molecules/unit cell,,,Molecular Dynamics,charge_scale: 25%,Computational,MD
S1387181114005149,10.1016/j.micromeso.2014.09.012,water,2.65,7.4,,No. 1,FAU-NaY,2.5,,,,7.06e-17,m2/s,298.0,K,,,22.66,wt.%,,,Gravimetric vapor sorption (DVS),,Experimental,Uptake/Release
S1387181114005149,10.1016/j.micromeso.2014.09.012,water,2.65,7.4,,No. 1,FAU-NaY,2.5,,,,9.96e-17,m2/s,318.0,K,,,20.51,wt.%,,,Gravimetric vapor sorption (DVS),,Experimental,Uptake/Release
S1387181114005149,10.1016/j.micromeso.2014.09.012,water,2.65,7.4,,No. 1,FAU-NaY,2.5,,,,1.13e-16,m2/s,338.0,K,,,19.84,wt.%,,,Gravimetric vapor sorption (DVS),,Experimental,Uptake/Release
S1387181114005149,10.1016/j.micromeso.2014.09.012,water,2.65,7.4,,No. 2,FAU-NaY,2.54,Mg2+,,,9.14e-17,m2/s,298.0,K,,,32.09,wt.%,,,Gravimetric vapor sorption (DVS),,Experimental,Uptake/Release
S1387181114005149,10.1016/j.micromeso.2014.09.012,water,2.65,7.4,,No. 2,FAU-NaY,2.54,Mg2+,,,1.09e-16,m2/s,318.0,K,,,30.76,wt.%,,,Gravimetric vapor sorption (DVS),,Experimental,Uptake/Release
S1387181114005149,10.1016/j.micromeso.2014.09.012,water,2.65,7.4,,No. 2,FAU-NaY,2.54,Mg2+,,,1.25e-16,m2/s,338.0,K,,,29.02,wt.%,,,Gravimetric vapor sorption (DVS),,Experimental,Uptake/Release
S1387181114005149,10.1016/j.micromeso.2014.09.012,water,2.65,7.4,,No. 3,FAU-NaY,2.47,Mg2+,,,1.94e-16,m2/s,298.0,K,,,31.97,wt.%,,,Gravimetric vapor sorption (DVS),,Experimental,Uptake/Release
S1387181114005149,10.1016/j.micromeso.2014.09.012,water,2.65,7.4,,No. 3,FAU-NaY,2.47,Mg2+,,,1.99e-16,m2/s,318.0,K,,,30.71,wt.%,,,Gravimetric vapor sorption (DVS),,Experimental,Uptake/Release
S1387181114005149,10.1016/j.micromeso.2014.09.012,water,2.65,7.4,,No. 3,FAU-NaY,2.47,Mg2+,,,2.46e-16,m2/s,338.0,K,,,28.86,wt.%,,,Gravimetric vapor sorption (DVS),,Experimental,Uptake/Release
S1387181114005149,10.1016/j.micromeso.2014.09.012,water,2.65,7.4,,No. 4,FAU-NaY,,Mg2+,,,9.04e-17,m2/s,298.0,K,,,31.35,wt.%,,,Gravimetric vapor sorption (DVS),,Experimental,Uptake/Release
S1387181114005149,10.1016/j.micromeso.2014.09.012,"methanol, water",,7.4,"20 wt.% MeOH, 80 wt.% H2O",No. 3,FAU-NaY,2.47,Mg2+,,,9.55e-17,m2/s,298.0,K,,,30.59,wt.%,,,Gravimetric vapor sorption (DVS),,Experimental,Uptake/Release
S1387181114005149,10.1016/j.micromeso.2014.09.012,"methanol, water",,7.4,"20 wt.% MeOH, 80 wt.% H2O",No. 3,FAU-NaY,2.47,Mg2+,,,1.04e-16,m2/s,318.0,K,,,29.77,wt.%,,,Gravimetric vapor sorption (DVS),,Experimental,Uptake/Release
S1387181114005149,10.1016/j.micromeso.2014.09.012,"methanol, water",,7.4,"20 wt.% MeOH, 80 wt.% H2O",No. 3,FAU-NaY,2.47,Mg2+,,,1.53e-16,m2/s,338.0,K,,,28.99,wt.%,,,Gravimetric vapor sorption (DVS),,Experimental,Uptake/Release
S1387181114005149,10.1016/j.micromeso.2014.09.012,water,2.65,7.4,,No. 5,FAU-NaY,,Mg2+,,,1.23e-16,m2/s,338.0,K,,,,,,,Gravimetric vapor sorption (DVS),cycling: after 108 adsorption/desorption cycles,Experimental,Uptake/Release
S1387181115002899,10.1016/j.micromeso.2015.05.020,"2,4-dimethylcyclohex-3-ene-1-carbaldehyde",6.5,7.4,,zeolite X (Dp = 20 μm),FAU-NaX,,,,,4.6e-14,m2/s,313.0,K,,,0.0569,mg/mg,,,Thermal gravimetric analysis (TGA),,Experimental,Uptake/Release
S1387181115002899,10.1016/j.micromeso.2015.05.020,"2,4-dimethylcyclohex-3-ene-1-carbaldehyde",6.5,7.4,,zeolite X (Dp = 20 μm),FAU-NaX,,,,,6.22e-14,m2/s,333.0,K,,,0.0716,mg/mg,,,Thermal gravimetric analysis (TGA),,Experimental,Uptake/Release
S1387181115002899,10.1016/j.micromeso.2015.05.020,"2,4-dimethylcyclohex-3-ene-1-carbaldehyde",6.5,7.4,,zeolite X (Dp = 20 μm),FAU-NaX,,,,,6.03e-14,m2/s,353.0,K,,,0.0946,mg/mg,,,Thermal gravimetric analysis (TGA),,Experimental,Uptake/Release
S1387181115002899,10.1016/j.micromeso.2015.05.020,"2,4-dimethylcyclohex-3-ene-1-carbaldehyde",6.5,7.4,,zeolite X (Dp = 20 μm),FAU-NaX,,,,,6.86e-14,m2/s,373.0,K,,,0.1143,mg/mg,,,Thermal gravimetric analysis (TGA),,Experimental,Uptake/Release
S1387181115002899,10.1016/j.micromeso.2015.05.020,"2,4-dimethylcyclohex-3-ene-1-carbaldehyde",6.5,7.4,,zeolite X (Dp = 20 μm),FAU-NaX,,,,,8.22e-14,m2/s,393.0,K,,,0.1401,mg/mg,,,Thermal gravimetric analysis (TGA),,Experimental,Uptake/Release
S1387181115005946,10.1016/j.micromeso.2015.10.041,water,2.65,7.4,,zeolite 13X,FAU-NaX,,,,,4e-09,m2/s,308.0,K,,,,,0.02,bar,volumetric uptake method,"coverage: overall range across all regeneration temperatures (90, 120, 150 °C); range_extremum: minimum",Experimental,Uptake/Release
S1387181115005946,10.1016/j.micromeso.2015.10.041,water,2.65,7.4,,zeolite 13X,FAU-NaX,,,,,6e-08,m2/s,308.0,K,,,,,0.02,bar,volumetric uptake method,"coverage: overall range across all regeneration temperatures (90, 120, 150 °C); range_extremum: maximum",Experimental,Uptake/Release
S1387181115005946,10.1016/j.micromeso.2015.10.041,water,2.65,7.4,,zeolite 13X,FAU-NaX,,,,,1.02e-08,m2/s,308.0,K,,,,,,,volumetric uptake method,desorption_temperature: 90 °C; initial_adsorptive_pressure_range: 900–5000 Pa; range_extremum: maximum,Experimental,Uptake/Release
S1387181115005946,10.1016/j.micromeso.2015.10.041,water,2.65,7.4,,zeolite 13X,FAU-NaX,,,,,7.43e-10,m2/s,308.0,K,,,,,,,volumetric uptake method,desorption_temperature: 90 °C; initial_adsorptive_pressure_range: 900–5000 Pa; range_extremum: minimum,Experimental,Uptake/Release
S1387181115005946,10.1016/j.micromeso.2015.10.041,water,2.65,7.4,,zeolite 13X,FAU-NaX,,,,,9.86e-09,m2/s,308.0,K,,,,,0.02,bar,volumetric uptake method,desorption_temperature: 90 °C; range_extremum: maximum,Experimental,Uptake/Release
S1387181115005946,10.1016/j.micromeso.2015.10.041,water,2.65,7.4,,zeolite 13X,FAU-NaX,,,,,2.04e-09,m2/s,308.0,K,,,,,0.02,bar,volumetric uptake method,desorption_temperature: 90 °C; range_extremum: minimum,Experimental,Uptake/Release
S1387181115005946,10.1016/j.micromeso.2015.10.041,water,2.65,7.4,,zeolite 13X,FAU-NaX,,,,,4.36e-09,m2/s,318.0,K,,,,,,,volumetric uptake method,desorption_temperature: 90 °C; initial_adsorptive_pressure_range: 700–6000 Pa; range_extremum: maximum,Experimental,Uptake/Release
S1387181115005946,10.1016/j.micromeso.2015.10.041,water,2.65,7.4,,zeolite 13X,FAU-NaX,,,,,1.32e-09,m2/s,318.0,K,,,,,,,volumetric uptake method,desorption_temperature: 90 °C; initial_adsorptive_pressure_range: 700–6000 Pa; range_extremum: minimum,Experimental,Uptake/Release
S1387181115005946,10.1016/j.micromeso.2015.10.041,water,2.65,7.4,,zeolite 13X,FAU-NaX,,,,,6.46e-09,m2/s,333.0,K,,,,,,,volumetric uptake method,desorption_temperature: 90 °C; initial_adsorptive_pressure_range: 500–5000 Pa; range_extremum: maximum,Experimental,Uptake/Release
S1387181115005946,10.1016/j.micromeso.2015.10.041,water,2.65,7.4,,zeolite 13X,FAU-NaX,,,,,1.36e-09,m2/s,333.0,K,,,,,,,volumetric uptake method,desorption_temperature: 90 °C; initial_adsorptive_pressure_range: 500–5000 Pa; range_extremum: minimum,Experimental,Uptake/Release
S1387181115005946,10.1016/j.micromeso.2015.10.041,water,2.65,7.4,,zeolite 13X,FAU-NaX,,,,,7.11e-09,m2/s,308.0,K,,,,,,,volumetric uptake method,desorption_temperature: 120 °C; initial_adsorptive_pressure_range: 500–5000 Pa; range_extremum: maximum,Experimental,Uptake/Release
S1387181115005946,10.1016/j.micromeso.2015.10.041,water,2.65,7.4,,zeolite 13X,FAU-NaX,,,,,7.43e-10,m2/s,308.0,K,,,,,,,volumetric uptake method,desorption_temperature: 120 °C; initial_adsorptive_pressure_range: 500–5000 Pa; range_extremum: minimum,Experimental,Uptake/Release
S1387181115005946,10.1016/j.micromeso.2015.10.041,water,2.65,7.4,,zeolite 13X,FAU-NaX,,,,,1.23e-08,m2/s,308.0,K,,,,,0.02,bar,volumetric uptake method,desorption_temperature: 120 °C; range_extremum: maximum,Experimental,Uptake/Release
S1387181115005946,10.1016/j.micromeso.2015.10.041,water,2.65,7.4,,zeolite 13X,FAU-NaX,,,,,2.65e-09,m2/s,308.0,K,,,,,0.02,bar,volumetric uptake method,desorption_temperature: 120 °C; range_extremum: minimum,Experimental,Uptake/Release
S1387181115005946,10.1016/j.micromeso.2015.10.041,water,2.65,7.4,,zeolite 13X,FAU-NaX,,,,,8.34e-09,m2/s,308.0,K,,,,,,,volumetric uptake method,desorption_temperature: 150 °C; initial_adsorptive_pressure_range: 500–4000 Pa; range_extremum: maximum,Experimental,Uptake/Release
S1387181115005946,10.1016/j.micromeso.2015.10.041,water,2.65,7.4,,zeolite 13X,FAU-NaX,,,,,1.29e-09,m2/s,308.0,K,,,,,,,volumetric uptake method,desorption_temperature: 150 °C; initial_adsorptive_pressure_range: 500–4000 Pa; range_extremum: minimum,Experimental,Uptake/Release
S1387181115005946,10.1016/j.micromeso.2015.10.041,water,2.65,7.4,,zeolite 13X,FAU-NaX,,,,,5.69e-08,m2/s,308.0,K,,,,,0.02,bar,volumetric uptake method,desorption_temperature: 150 °C; range_extremum: maximum,Experimental,Uptake/Release
S1387181115005946,10.1016/j.micromeso.2015.10.041,water,2.65,7.4,,zeolite 13X,FAU-NaX,,,,,3.07e-09,m2/s,308.0,K,,,,,0.02,bar,volumetric uptake method,desorption_temperature: 150 °C; range_extremum: minimum,Experimental,Uptake/Release
S1387181115006228,10.1016/j.micromeso.2015.11.023,"sodium 2-[2-(2,6-dichloroanilino)phenyl]acetate",,3.1,,SMNZ_CLI,CLI,,,,,3.94e-17,m2/s,310.0,K,,,49,mg/g,1,bar,release kinetics (model fitting),,Experimental,Uptake/Release
S1387181115006228,10.1016/j.micromeso.2015.11.023,"sodium 2-[2-(2,6-dichloroanilino)phenyl]acetate",,3.8,,SMNZ_PHI,PHI,,,,,7.9e-17,m2/s,310.0,K,,,45.1,mg/g,1,bar,release kinetics (model fitting),,Experimental,Uptake/Release
S1387181115006228,10.1016/j.micromeso.2015.11.023,"sodium 2-[2-(2,6-dichloroanilino)phenyl]acetate",,3.8,,SMNZ_CHA,CHA,,,,,1.36e-16,m2/s,310.0,K,,,21.3,mg/g,1,bar,release kinetics (model fitting),,Experimental,Uptake/Release
S1387181116305078,10.1016/j.micromeso.2016.10.042,dihydrogen,2.89,7.4,,Li-LSX,FAU-LiX,1,,,,1.3e-09,m2/s,200.0,K,,,8,molecules/unit cell,1.01325,bar,Molecular Dynamics,Li-III_mobility: mobile,Computational,MD
S1387181116305078,10.1016/j.micromeso.2016.10.042,dihydrogen,2.89,7.4,,Li-LSX,FAU-LiX,1,,,,1.5e-09,m2/s,200.0,K,,,12,molecules/unit cell,1.01325,bar,Molecular Dynamics,Li-III_mobility: mobile,Computational,MD
S1387181116305078,10.1016/j.micromeso.2016.10.042,dihydrogen,2.89,7.4,,Li-LSX,FAU-LiX,1,,,,1.3e-09,m2/s,200.0,K,,,16,molecules/unit cell,1.01325,bar,Molecular Dynamics,Li-III_mobility: mobile,Computational,MD
S1387181116305078,10.1016/j.micromeso.2016.10.042,dihydrogen,2.89,7.4,,Li-LSX,FAU-LiX,1,,,,1.6e-09,m2/s,200.0,K,,,20,molecules/unit cell,1.01325,bar,Molecular Dynamics,Li-III_mobility: mobile,Computational,MD
S1387181116305078,10.1016/j.micromeso.2016.10.042,dihydrogen,2.89,7.4,,Li-LSX,FAU-LiX,1,,,,3.25e-08,m2/s,298.0,K,,,8,molecules/unit cell,1.01325,bar,Molecular Dynamics,Li-III_mobility: mobile,Computational,MD
S1387181116305078,10.1016/j.micromeso.2016.10.042,dihydrogen,2.89,7.4,,Li-LSX,FAU-LiX,1,,,,3.45e-08,m2/s,298.0,K,,,12,molecules/unit cell,1.01325,bar,Molecular Dynamics,Li-III_mobility: mobile,Computational,MD
S1387181116305078,10.1016/j.micromeso.2016.10.042,dihydrogen,2.89,7.4,,Li-LSX,FAU-LiX,1,,,,3.46e-08,m2/s,298.0,K,,,16,molecules/unit cell,1.01325,bar,Molecular Dynamics,Li-III_mobility: mobile,Computational,MD
S1387181116305078,10.1016/j.micromeso.2016.10.042,dihydrogen,2.89,7.4,,Li-LSX,FAU-LiX,1,,,,3.72e-08,m2/s,298.0,K,,,20,molecules/unit cell,1.01325,bar,Molecular Dynamics,Li-III_mobility: mobile,Computational,MD
S1387181116305078,10.1016/j.micromeso.2016.10.042,dihydrogen,2.89,7.4,,Li-LSX,FAU-LiX,1,,,,8.68e-08,m2/s,400.0,K,,,8,molecules/unit cell,1.01325,bar,Molecular Dynamics,Li-III_mobility: mobile,Computational,MD
S1387181116305078,10.1016/j.micromeso.2016.10.042,dihydrogen,2.89,7.4,,Li-LSX,FAU-LiX,1,,,,9.57e-08,m2/s,400.0,K,,,12,molecules/unit cell,1.01325,bar,Molecular Dynamics,Li-III_mobility: mobile,Computational,MD
S1387181116305078,10.1016/j.micromeso.2016.10.042,dihydrogen,2.89,7.4,,Li-LSX,FAU-LiX,1,,,,9.22e-08,m2/s,400.0,K,,,16,molecules/unit cell,1.01325,bar,Molecular Dynamics,Li-III_mobility: mobile,Computational,MD
S1387181116305078,10.1016/j.micromeso.2016.10.042,dihydrogen,2.89,7.4,,Li-LSX,FAU-LiX,1,,,,9.15e-08,m2/s,400.0,K,,,20,molecules/unit cell,1.01325,bar,Molecular Dynamics,Li-III_mobility: mobile,Computational,MD
S1387181116305078,10.1016/j.micromeso.2016.10.042,dihydrogen,2.89,7.4,,Li-LSX,FAU-LiX,1,,,,1.22e-07,m2/s,500.0,K,,,8,molecules/unit cell,1.01325,bar,Molecular Dynamics,Li-III_mobility: mobile,Computational,MD
S1387181116305078,10.1016/j.micromeso.2016.10.042,dihydrogen,2.89,7.4,,Li-LSX,FAU-LiX,1,,,,1.33e-07,m2/s,500.0,K,,,12,molecules/unit cell,1.01325,bar,Molecular Dynamics,Li-III_mobility: mobile,Computational,MD
S1387181116305078,10.1016/j.micromeso.2016.10.042,dihydrogen,2.89,7.4,,Li-LSX,FAU-LiX,1,,,,1.36e-07,m2/s,500.0,K,,,16,molecules/unit cell,1.01325,bar,Molecular Dynamics,Li-III_mobility: mobile,Computational,MD
S1387181116305078,10.1016/j.micromeso.2016.10.042,dihydrogen,2.89,7.4,,Li-LSX,FAU-LiX,1,,,,1.51e-07,m2/s,500.0,K,,,20,molecules/unit cell,1.01325,bar,Molecular Dynamics,Li-III_mobility: mobile,Computational,MD
S1387181116305078,10.1016/j.micromeso.2016.10.042,dihydrogen,2.89,7.4,,Li-LSX,FAU-LiX,1,,,,2e-10,m2/s,200.0,K,,,20,molecules/unit cell,1.01325,bar,Molecular Dynamics,Li-III_mobility: fixed,Computational,MD
S1387181116305078,10.1016/j.micromeso.2016.10.042,dihydrogen,2.89,7.4,,Li-LSX,FAU-LiX,1,,,,4e-10,m2/s,298.0,K,,,20,molecules/unit cell,1.01325,bar,Molecular Dynamics,Li-III_mobility: fixed,Computational,MD
S1387181116305078,10.1016/j.micromeso.2016.10.042,dihydrogen,2.89,7.4,,Li-LSX,FAU-LiX,1,,,,5e-10,m2/s,400.0,K,,,20,molecules/unit cell,1.01325,bar,Molecular Dynamics,Li-III_mobility: fixed,Computational,MD
S1387181116305078,10.1016/j.micromeso.2016.10.042,dihydrogen,2.89,7.4,,Li-LSX,FAU-LiX,1,,,,1.2e-09,m2/s,500.0,K,,,20,molecules/unit cell,1.01325,bar,Molecular Dynamics,Li-III_mobility: fixed,Computational,MD
S1387181117305516,10.1016/j.micromeso.2017.08.015,propane,4.3,4.7,,silicalite-1,MFI-H,,,,,2e-08,m2/s,313.0,K,,,1,molecules per crossing,,,MAS PFG NMR,diffusion_type: long-range,Experimental,PFG NMR
S1387181117305516,10.1016/j.micromeso.2017.08.015,propane,4.3,4.7,,silicalite-1,MFI-H,,,,,2.28e-10,m2/s,313.0,K,,,1,molecules per crossing,,,MAS PFG NMR,diffusion_type: intracrystalline,Experimental,PFG NMR
S1387181117305516,10.1016/j.micromeso.2017.08.015,heptane,4.5,4.7,,silicalite-1,MFI-H,,,,,4.2e-11,m2/s,313.0,K,,,0.15,molecules per crossing,,,MAS PFG NMR,,Experimental,PFG NMR
S1387181117307151,10.1016/j.micromeso.2017.10.053,2-methylphenol,6.0,4.7,,HiSiv-3000,MFI-H,,,,,1.5e-17,m2/s,303.0,K,100,mol/L,,,,,batch uptake (ultrasonication-assisted),,Experimental,Uptake/Release
S1387181117307151,10.1016/j.micromeso.2017.10.053,3-methylphenol,6.0,4.7,,HiSiv-3000,MFI-H,,,,,3.7e-18,m2/s,303.0,K,100,mol/L,,,,,batch uptake (ultrasonication-assisted),,Experimental,Uptake/Release
S1387181117307151,10.1016/j.micromeso.2017.10.053,4-hydroxybenzaldehyde,6.2,4.7,,HiSiv-3000,MFI-H,,,,,1.6e-16,m2/s,303.0,K,100,mol/L,,,,,batch uptake (ultrasonication-assisted),,Experimental,Uptake/Release
S1387181117307151,10.1016/j.micromeso.2017.10.053,benzoic acid,6.2,4.7,,HiSiv-3000,MFI-H,,,,,2.5e-17,m2/s,303.0,K,100,mol/L,,,,,batch uptake (ultrasonication-assisted),,Experimental,Uptake/Release
S1387181117307151,10.1016/j.micromeso.2017.10.053,4-methylbenzoic acid,6.5,4.7,,HiSiv-3000,MFI-H,,,,,5.3e-18,m2/s,303.0,K,100,mol/L,,,,,batch uptake (ultrasonication-assisted),,Experimental,Uptake/Release
S1387181117307151,10.1016/j.micromeso.2017.10.053,(e)-3-(4-hydroxyphenyl)prop-2-enoic acid,6.5,4.7,,HiSiv-3000,MFI-H,,,,,3.2e-18,m2/s,303.0,K,100,mol/L,,,,,batch uptake (ultrasonication-assisted),,Experimental,Uptake/Release
S1387181117307151,10.1016/j.micromeso.2017.10.053,4-hydroxybenzoic acid,6.5,4.7,,HiSiv-3000,MFI-H,,,,,1.8e-18,m2/s,303.0,K,100,mol/L,,,,,batch uptake (ultrasonication-assisted),,Experimental,Uptake/Release
S1387181118300337,10.1016/j.micromeso.2018.01.019,nitrogen,3.64,7.4,,Li-LSX,FAU-LiX,1,,,,6e-09,m2/s,260.0,K,,,20,molecules/unit cell,,,Molecular Dynamics,Li-III state: mobile,Computational,MD
S1387181118300337,10.1016/j.micromeso.2018.01.019,nitrogen,3.64,7.4,,Li-LSX,FAU-LiX,1,,,,3.1e-09,m2/s,260.0,K,,,20,molecules/unit cell,,,Molecular Dynamics,Li-III state: fixed,Computational,MD
S1387181118300337,10.1016/j.micromeso.2018.01.019,nitrogen,3.64,7.4,,Li-LSX,FAU-LiX,1,,,,6.2e-09,m2/s,260.0,K,,,16,molecules/unit cell,,,Molecular Dynamics,Li-III state: mobile,Computational,MD
S1387181118300337,10.1016/j.micromeso.2018.01.019,nitrogen,3.64,7.4,,Li-LSX,FAU-LiX,1,,,,7.5e-09,m2/s,260.0,K,,,12,molecules/unit cell,,,Molecular Dynamics,Li-III state: mobile,Computational,MD
S1387181118300337,10.1016/j.micromeso.2018.01.019,nitrogen,3.64,7.4,,Li-LSX,FAU-LiX,1,,,,7.1e-09,m2/s,260.0,K,,,8,molecules/unit cell,,,Molecular Dynamics,Li-III state: mobile,Computational,MD
S1387181118300337,10.1016/j.micromeso.2018.01.019,nitrogen,3.64,7.4,,Li-LSX,FAU-LiX,1,,,,1.05e-08,m2/s,260.0,K,,,4,molecules/unit cell,,,Molecular Dynamics,Li-III state: mobile,Computational,MD
S1387181118300337,10.1016/j.micromeso.2018.01.019,nitrogen,3.64,7.4,,Li-LSX,FAU-LiX,1,,,,1.02e-08,m2/s,298.0,K,,,20,molecules/unit cell,,,Molecular Dynamics,Li-III state: mobile,Computational,MD
S1387181118300337,10.1016/j.micromeso.2018.01.019,nitrogen,3.64,7.4,,Li-LSX,FAU-LiX,1,,,,4.3e-09,m2/s,298.0,K,,,20,molecules/unit cell,,,Molecular Dynamics,Li-III state: fixed,Computational,MD
S1387181118300337,10.1016/j.micromeso.2018.01.019,nitrogen,3.64,7.4,,Li-LSX,FAU-LiX,1,,,,9.8e-09,m2/s,298.0,K,,,16,molecules/unit cell,,,Molecular Dynamics,Li-III state: mobile,Computational,MD
S1387181118300337,10.1016/j.micromeso.2018.01.019,nitrogen,3.64,7.4,,Li-LSX,FAU-LiX,1,,,,1.07e-08,m2/s,298.0,K,,,12,molecules/unit cell,,,Molecular Dynamics,Li-III state: mobile,Computational,MD
S1387181118300337,10.1016/j.micromeso.2018.01.019,nitrogen,3.64,7.4,,Li-LSX,FAU-LiX,1,,,,1.2e-08,m2/s,298.0,K,,,8,molecules/unit cell,,,Molecular Dynamics,Li-III state: mobile,Computational,MD
S1387181118300337,10.1016/j.micromeso.2018.01.019,nitrogen,3.64,7.4,,Li-LSX,FAU-LiX,1,,,,1.6e-08,m2/s,298.0,K,,,4,molecules/unit cell,,,Molecular Dynamics,Li-III state: mobile,Computational,MD
S1387181118300337,10.1016/j.micromeso.2018.01.019,nitrogen,3.64,7.4,,Li-LSX,FAU-LiX,1,,,,2.43e-08,m2/s,400.0,K,,,20,molecules/unit cell,,,Molecular Dynamics,Li-III state: mobile,Computational,MD
S1387181118300337,10.1016/j.micromeso.2018.01.019,nitrogen,3.64,7.4,,Li-LSX,FAU-LiX,1,,,,1e-08,m2/s,400.0,K,,,20,molecules/unit cell,,,Molecular Dynamics,Li-III state: fixed,Computational,MD
S1387181118300337,10.1016/j.micromeso.2018.01.019,nitrogen,3.64,7.4,,Li-LSX,FAU-LiX,1,,,,2.56e-08,m2/s,400.0,K,,,16,molecules/unit cell,,,Molecular Dynamics,Li-III state: mobile,Computational,MD
S1387181118300337,10.1016/j.micromeso.2018.01.019,nitrogen,3.64,7.4,,Li-LSX,FAU-LiX,1,,,,7.1e-09,m2/s,400.0,K,,,16,molecules/unit cell,,,Molecular Dynamics,Li-III state: fixed,Computational,MD
S1387181118300337,10.1016/j.micromeso.2018.01.019,nitrogen,3.64,7.4,,Li-LSX,FAU-LiX,1,,,,2.78e-08,m2/s,400.0,K,,,12,molecules/unit cell,,,Molecular Dynamics,Li-III state: mobile,Computational,MD
S1387181118300337,10.1016/j.micromeso.2018.01.019,nitrogen,3.64,7.4,,Li-LSX,FAU-LiX,1,,,,4.3e-09,m2/s,400.0,K,,,12,molecules/unit cell,,,Molecular Dynamics,Li-III state: fixed,Computational,MD
S1387181118300337,10.1016/j.micromeso.2018.01.019,nitrogen,3.64,7.4,,Li-LSX,FAU-LiX,1,,,,2.9e-08,m2/s,400.0,K,,,8,molecules/unit cell,,,Molecular Dynamics,Li-III state: mobile,Computational,MD
S1387181118300337,10.1016/j.micromeso.2018.01.019,nitrogen,3.64,7.4,,Li-LSX,FAU-LiX,1,,,,3e-09,m2/s,400.0,K,,,8,molecules/unit cell,,,Molecular Dynamics,Li-III state: fixed,Computational,MD
S1387181118300337,10.1016/j.micromeso.2018.01.019,nitrogen,3.64,7.4,,Li-LSX,FAU-LiX,1,,,,3.05e-08,m2/s,400.0,K,,,4,molecules/unit cell,,,Molecular Dynamics,Li-III state: mobile,Computational,MD
S1387181118300337,10.1016/j.micromeso.2018.01.019,nitrogen,3.64,7.4,,Li-LSX,FAU-LiX,1,,,,1.6e-09,m2/s,400.0,K,,,4,molecules/unit cell,,,Molecular Dynamics,Li-III state: fixed,Computational,MD
S1387181118300337,10.1016/j.micromeso.2018.01.019,nitrogen,3.64,7.4,,Li-LSX,FAU-LiX,1,,,,3.22e-08,m2/s,500.0,K,,,20,molecules/unit cell,,,Molecular Dynamics,Li-III state: mobile,Computational,MD
S1387181118300337,10.1016/j.micromeso.2018.01.019,nitrogen,3.64,7.4,,Li-LSX,FAU-LiX,1,,,,1.9e-08,m2/s,500.0,K,,,20,molecules/unit cell,,,Molecular Dynamics,Li-III state: fixed,Computational,MD
S1387181118300337,10.1016/j.micromeso.2018.01.019,nitrogen,3.64,7.4,,Li-LSX,FAU-LiX,1,,,,3.35e-08,m2/s,500.0,K,,,16,molecules/unit cell,,,Molecular Dynamics,Li-III state: mobile,Computational,MD
S1387181118300337,10.1016/j.micromeso.2018.01.019,nitrogen,3.64,7.4,,Li-LSX,FAU-LiX,1,,,,1.93e-08,m2/s,500.0,K,,,16,molecules/unit cell,,,Molecular Dynamics,Li-III state: fixed,Computational,MD
S1387181118300337,10.1016/j.micromeso.2018.01.019,nitrogen,3.64,7.4,,Li-LSX,FAU-LiX,1,,,,3.72e-08,m2/s,500.0,K,,,12,molecules/unit cell,,,Molecular Dynamics,Li-III state: mobile,Computational,MD
S1387181118300337,10.1016/j.micromeso.2018.01.019,nitrogen,3.64,7.4,,Li-LSX,FAU-LiX,1,,,,1.82e-08,m2/s,500.0,K,,,12,molecules/unit cell,,,Molecular Dynamics,Li-III state: fixed,Computational,MD
S1387181118300337,10.1016/j.micromeso.2018.01.019,nitrogen,3.64,7.4,,Li-LSX,FAU-LiX,1,,,,4.3e-08,m2/s,500.0,K,,,8,molecules/unit cell,,,Molecular Dynamics,Li-III state: mobile,Computational,MD
S1387181118300337,10.1016/j.micromeso.2018.01.019,nitrogen,3.64,7.4,,Li-LSX,FAU-LiX,1,,,,1.25e-08,m2/s,500.0,K,,,8,molecules/unit cell,,,Molecular Dynamics,Li-III state: fixed,Computational,MD
S1387181118300337,10.1016/j.micromeso.2018.01.019,nitrogen,3.64,7.4,,Li-LSX,FAU-LiX,1,,,,4.46e-08,m2/s,500.0,K,,,4,molecules/unit cell,,,Molecular Dynamics,Li-III state: mobile,Computational,MD
S1387181118300337,10.1016/j.micromeso.2018.01.019,nitrogen,3.64,7.4,,Li-LSX,FAU-LiX,1,,,,1.19e-08,m2/s,500.0,K,,,4,molecules/unit cell,,,Molecular Dynamics,Li-III state: fixed,Computational,MD
S1387181118300337,10.1016/j.micromeso.2018.01.019,nitrogen,3.64,7.4,,Li-LSX,FAU-LiX,1,,,,4.1e-08,m2/s,600.0,K,,,20,molecules/unit cell,,,Molecular Dynamics,Li-III state: mobile,Computational,MD
S1387181118300337,10.1016/j.micromeso.2018.01.019,nitrogen,3.64,7.4,,Li-LSX,FAU-LiX,1,,,,3.03e-08,m2/s,600.0,K,,,20,molecules/unit cell,,,Molecular Dynamics,Li-III state: fixed,Computational,MD
S1387181118300337,10.1016/j.micromeso.2018.01.019,nitrogen,3.64,7.4,,Li-LSX,FAU-LiX,1,,,,4.13e-08,m2/s,600.0,K,,,16,molecules/unit cell,,,Molecular Dynamics,Li-III state: mobile,Computational,MD
S1387181118300337,10.1016/j.micromeso.2018.01.019,nitrogen,3.64,7.4,,Li-LSX,FAU-LiX,1,,,,2.76e-08,m2/s,600.0,K,,,16,molecules/unit cell,,,Molecular Dynamics,Li-III state: fixed,Computational,MD
S1387181118300337,10.1016/j.micromeso.2018.01.019,nitrogen,3.64,7.4,,Li-LSX,FAU-LiX,1,,,,4.41e-08,m2/s,600.0,K,,,12,molecules/unit cell,,,Molecular Dynamics,Li-III state: mobile,Computational,MD
S1387181118300337,10.1016/j.micromeso.2018.01.019,nitrogen,3.64,7.4,,Li-LSX,FAU-LiX,1,,,,3.1e-08,m2/s,600.0,K,,,12,molecules/unit cell,,,Molecular Dynamics,Li-III state: fixed,Computational,MD
S1387181118300337,10.1016/j.micromeso.2018.01.019,nitrogen,3.64,7.4,,Li-LSX,FAU-LiX,1,,,,4.98e-08,m2/s,600.0,K,,,8,molecules/unit cell,,,Molecular Dynamics,Li-III state: mobile,Computational,MD
S1387181118300337,10.1016/j.micromeso.2018.01.019,nitrogen,3.64,7.4,,Li-LSX,FAU-LiX,1,,,,2.96e-08,m2/s,600.0,K,,,8,molecules/unit cell,,,Molecular Dynamics,Li-III state: fixed,Computational,MD
S1387181118300337,10.1016/j.micromeso.2018.01.019,nitrogen,3.64,7.4,,Li-LSX,FAU-LiX,1,,,,5.46e-08,m2/s,600.0,K,,,4,molecules/unit cell,,,Molecular Dynamics,Li-III state: mobile,Computational,MD
S1387181118300337,10.1016/j.micromeso.2018.01.019,nitrogen,3.64,7.4,,Li-LSX,FAU-LiX,1,,,,3e-08,m2/s,600.0,K,,,4,molecules/unit cell,,,Molecular Dynamics,Li-III state: fixed,Computational,MD
S1387181118300337,10.1016/j.micromeso.2018.01.019,nitrogen,3.64,7.4,,Li-LSX,FAU-LiX,1,,,,4.4e-08,m2/s,700.0,K,,,20,molecules/unit cell,,,Molecular Dynamics,Li-III state: mobile,Computational,MD
S1387181118300337,10.1016/j.micromeso.2018.01.019,nitrogen,3.64,7.4,,Li-LSX,FAU-LiX,1,,,,3.83e-08,m2/s,700.0,K,,,20,molecules/unit cell,,,Molecular Dynamics,Li-III state: fixed,Computational,MD
S1387181118300337,10.1016/j.micromeso.2018.01.019,nitrogen,3.64,7.4,,Li-LSX,FAU-LiX,1,,,,4.63e-08,m2/s,700.0,K,,,16,molecules/unit cell,,,Molecular Dynamics,Li-III state: mobile,Computational,MD
S1387181118300337,10.1016/j.micromeso.2018.01.019,nitrogen,3.64,7.4,,Li-LSX,FAU-LiX,1,,,,3.95e-08,m2/s,700.0,K,,,16,molecules/unit cell,,,Molecular Dynamics,Li-III state: fixed,Computational,MD
S1387181118300337,10.1016/j.micromeso.2018.01.019,nitrogen,3.64,7.4,,Li-LSX,FAU-LiX,1,,,,5.37e-08,m2/s,700.0,K,,,12,molecules/unit cell,,,Molecular Dynamics,Li-III state: mobile,Computational,MD
S1387181118300337,10.1016/j.micromeso.2018.01.019,nitrogen,3.64,7.4,,Li-LSX,FAU-LiX,1,,,,3.73e-08,m2/s,700.0,K,,,12,molecules/unit cell,,,Molecular Dynamics,Li-III state: fixed,Computational,MD
S1387181118300337,10.1016/j.micromeso.2018.01.019,nitrogen,3.64,7.4,,Li-LSX,FAU-LiX,1,,,,5.76e-08,m2/s,700.0,K,,,8,molecules/unit cell,,,Molecular Dynamics,Li-III state: mobile,Computational,MD
