Repository: leipeng66666/zeolite-diffusion-agent

# Zeolite Diffusion Data Extraction

A two-module pipeline for acquiring scientific papers from major publishers and extracting structured diffusion coefficient data from zeolite research.

## Project Structure

```
├── literature-acquisition/       # Paper download tools
│   ├── wiley/                    #   Wiley Online Library downloader
│   ├── elsevier/                 #   Elsevier / ScienceDirect downloader
│   └── springer/                 #   Springer Link downloader
├── literature-extraction/        # Data extraction pipeline
│   ├── agent.py                  #   Main orchestrator
│   ├── value.py                  #   Stage 1: diffusion value extraction

File: consolidated_cleand.csv (part 13 of 17)
filename,doi,guest_molecule,KD_A,PLD_A,guest_composition,zeolite_name,std_zeolite_name,si_al_ratio,modified_ion,loading_value,loading_unit,diffusion_coefficient_value,diffusion_coefficient_unit,temperature_value,temperature_unit,concentration_value,concentration_unit,adsorption_loading_value,adsorption_loading_unit,pressure_value,pressure_unit,experimental_method,distinguishing_variable,method_type,method_category
S1387181118300337,10.1016/j.micromeso.2018.01.019,nitrogen,3.64,7.4,,Li-LSX,FAU-LiX,1,,,,4.08e-08,m2/s,700.0,K,,,8,molecules/unit cell,,,Molecular Dynamics,Li-III state: fixed,Computational,MD
S1387181118300337,10.1016/j.micromeso.2018.01.019,nitrogen,3.64,7.4,,Li-LSX,FAU-LiX,1,,,,6.02e-08,m2/s,700.0,K,,,4,molecules/unit cell,,,Molecular Dynamics,Li-III state: mobile,Computational,MD
S1387181118300337,10.1016/j.micromeso.2018.01.019,nitrogen,3.64,7.4,,Li-LSX,FAU-LiX,1,,,,4.24e-08,m2/s,700.0,K,,,4,molecules/unit cell,,,Molecular Dynamics,Li-III state: fixed,Computational,MD
S1387181118300337,10.1016/j.micromeso.2018.01.019,dioxygen,3.46,7.4,,Li-LSX,FAU-LiX,1,,,,2.58e-08,m2/s,260.0,K,,,8,molecules/unit cell,,,Molecular Dynamics,Li-III state: mobile,Computational,MD
S1387181118300337,10.1016/j.micromeso.2018.01.019,dioxygen,3.46,7.4,,Li-LSX,FAU-LiX,1,,,,2.48e-08,m2/s,260.0,K,,,8,molecules/unit cell,,,Molecular Dynamics,Li-III state: fixed,Computational,MD
S1387181118300337,10.1016/j.micromeso.2018.01.019,dioxygen,3.46,7.4,,Li-LSX,FAU-LiX,1,,,,2.73e-08,m2/s,260.0,K,,,4,molecules/unit cell,,,Molecular Dynamics,Li-III state: mobile,Computational,MD
S1387181118300337,10.1016/j.micromeso.2018.01.019,dioxygen,3.46,7.4,,Li-LSX,FAU-LiX,1,,,,1.88e-08,m2/s,260.0,K,,,4,molecules/unit cell,,,Molecular Dynamics,Li-III state: fixed,Computational,MD
S1387181118300337,10.1016/j.micromeso.2018.01.019,dioxygen,3.46,7.4,,Li-LSX,FAU-LiX,1,,,,3.02e-08,m2/s,260.0,K,,,3,molecules/unit cell,,,Molecular Dynamics,Li-III state: mobile,Computational,MD
S1387181118300337,10.1016/j.micromeso.2018.01.019,dioxygen,3.46,7.4,,Li-LSX,FAU-LiX,1,,,,1.98e-08,m2/s,260.0,K,,,3,molecules/unit cell,,,Molecular Dynamics,Li-III state: fixed,Computational,MD
S1387181118300337,10.1016/j.micromeso.2018.01.019,dioxygen,3.46,7.4,,Li-LSX,FAU-LiX,1,,,,3.18e-08,m2/s,260.0,K,,,2,molecules/unit cell,,,Molecular Dynamics,Li-III state: mobile,Computational,MD
S1387181118300337,10.1016/j.micromeso.2018.01.019,dioxygen,3.46,7.4,,Li-LSX,FAU-LiX,1,,,,2.04e-08,m2/s,260.0,K,,,2,molecules/unit cell,,,Molecular Dynamics,Li-III state: fixed,Computational,MD
S1387181118300337,10.1016/j.micromeso.2018.01.019,dioxygen,3.46,7.4,,Li-LSX,FAU-LiX,1,,,,3.11e-08,m2/s,298.0,K,,,8,molecules/unit cell,,,Molecular Dynamics,Li-III state: mobile,Computational,MD
S1387181118300337,10.1016/j.micromeso.2018.01.019,dioxygen,3.46,7.4,,Li-LSX,FAU-LiX,1,,,,2.83e-08,m2/s,298.0,K,,,8,molecules/unit cell,,,Molecular Dynamics,Li-III state: fixed,Computational,MD
S1387181118300337,10.1016/j.micromeso.2018.01.019,dioxygen,3.46,7.4,,Li-LSX,FAU-LiX,1,,,,3.34e-08,m2/s,298.0,K,,,4,molecules/unit cell,,,Molecular Dynamics,Li-III state: mobile,Computational,MD
S1387181118300337,10.1016/j.micromeso.2018.01.019,dioxygen,3.46,7.4,,Li-LSX,FAU-LiX,1,,,,3e-08,m2/s,298.0,K,,,4,molecules/unit cell,,,Molecular Dynamics,Li-III state: fixed,Computational,MD
S1387181118300337,10.1016/j.micromeso.2018.01.019,dioxygen,3.46,7.4,,Li-LSX,FAU-LiX,1,,,,3.46e-08,m2/s,298.0,K,,,3,molecules/unit cell,,,Molecular Dynamics,Li-III state: mobile,Computational,MD
S1387181118300337,10.1016/j.micromeso.2018.01.019,dioxygen,3.46,7.4,,Li-LSX,FAU-LiX,1,,,,2.87e-08,m2/s,298.0,K,,,3,molecules/unit cell,,,Molecular Dynamics,Li-III state: fixed,Computational,MD
S1387181118300337,10.1016/j.micromeso.2018.01.019,dioxygen,3.46,7.4,,Li-LSX,FAU-LiX,1,,,,3.73e-08,m2/s,298.0,K,,,2,molecules/unit cell,,,Molecular Dynamics,Li-III state: mobile,Computational,MD
S1387181118300337,10.1016/j.micromeso.2018.01.019,dioxygen,3.46,7.4,,Li-LSX,FAU-LiX,1,,,,2.81e-08,m2/s,298.0,K,,,2,molecules/unit cell,,,Molecular Dynamics,Li-III state: fixed,Computational,MD
S1387181118300337,10.1016/j.micromeso.2018.01.019,dioxygen,3.46,7.4,,Li-LSX,FAU-LiX,1,,,,4.05e-08,m2/s,400.0,K,,,8,molecules/unit cell,,,Molecular Dynamics,Li-III state: mobile,Computational,MD
S1387181118300337,10.1016/j.micromeso.2018.01.019,dioxygen,3.46,7.4,,Li-LSX,FAU-LiX,1,,,,4.12e-08,m2/s,400.0,K,,,8,molecules/unit cell,,,Molecular Dynamics,Li-III state: fixed,Computational,MD
S1387181118300337,10.1016/j.micromeso.2018.01.019,dioxygen,3.46,7.4,,Li-LSX,FAU-LiX,1,,,,4.35e-08,m2/s,400.0,K,,,4,molecules/unit cell,,,Molecular Dynamics,Li-III state: mobile,Computational,MD
S1387181118300337,10.1016/j.micromeso.2018.01.019,dioxygen,3.46,7.4,,Li-LSX,FAU-LiX,1,,,,4.26e-08,m2/s,400.0,K,,,4,molecules/unit cell,,,Molecular Dynamics,Li-III state: fixed,Computational,MD
S1387181118300337,10.1016/j.micromeso.2018.01.019,dioxygen,3.46,7.4,,Li-LSX,FAU-LiX,1,,,,4.57e-08,m2/s,400.0,K,,,3,molecules/unit cell,,,Molecular Dynamics,Li-III state: mobile,Computational,MD
S1387181118300337,10.1016/j.micromeso.2018.01.019,dioxygen,3.46,7.4,,Li-LSX,FAU-LiX,1,,,,4.43e-08,m2/s,400.0,K,,,3,molecules/unit cell,,,Molecular Dynamics,Li-III state: fixed,Computational,MD
S1387181118300337,10.1016/j.micromeso.2018.01.019,dioxygen,3.46,7.4,,Li-LSX,FAU-LiX,1,,,,4.7e-08,m2/s,400.0,K,,,2,molecules/unit cell,,,Molecular Dynamics,Li-III state: mobile,Computational,MD
S1387181118300337,10.1016/j.micromeso.2018.01.019,dioxygen,3.46,7.4,,Li-LSX,FAU-LiX,1,,,,4.35e-08,m2/s,400.0,K,,,2,molecules/unit cell,,,Molecular Dynamics,Li-III state: fixed,Computational,MD
S1387181118300337,10.1016/j.micromeso.2018.01.019,dioxygen,3.46,7.4,,Li-LSX,FAU-LiX,1,,,,4.63e-08,m2/s,500.0,K,,,8,molecules/unit cell,,,Molecular Dynamics,Li-III state: mobile,Computational,MD
S1387181118300337,10.1016/j.micromeso.2018.01.019,dioxygen,3.46,7.4,,Li-LSX,FAU-LiX,1,,,,4.8e-08,m2/s,500.0,K,,,8,molecules/unit cell,,,Molecular Dynamics,Li-III state: fixed,Computational,MD
S1387181118300337,10.1016/j.micromeso.2018.01.019,dioxygen,3.46,7.4,,Li-LSX,FAU-LiX,1,,,,5.01e-08,m2/s,500.0,K,,,4,molecules/unit cell,,,Molecular Dynamics,Li-III state: mobile,Computational,MD
S1387181118300337,10.1016/j.micromeso.2018.01.019,dioxygen,3.46,7.4,,Li-LSX,FAU-LiX,1,,,,4.92e-08,m2/s,500.0,K,,,4,molecules/unit cell,,,Molecular Dynamics,Li-III state: fixed,Computational,MD
S1387181118300337,10.1016/j.micromeso.2018.01.019,dioxygen,3.46,7.4,,Li-LSX,FAU-LiX,1,,,,5.18e-08,m2/s,500.0,K,,,3,molecules/unit cell,,,Molecular Dynamics,Li-III state: mobile,Computational,MD
S1387181118300337,10.1016/j.micromeso.2018.01.019,dioxygen,3.46,7.4,,Li-LSX,FAU-LiX,1,,,,4.73e-08,m2/s,500.0,K,,,3,molecules/unit cell,,,Molecular Dynamics,Li-III state: fixed,Computational,MD
S1387181118300337,10.1016/j.micromeso.2018.01.019,dioxygen,3.46,7.4,,Li-LSX,FAU-LiX,1,,,,5.37e-08,m2/s,500.0,K,,,2,molecules/unit cell,,,Molecular Dynamics,Li-III state: mobile,Computational,MD
S1387181118300337,10.1016/j.micromeso.2018.01.019,dioxygen,3.46,7.4,,Li-LSX,FAU-LiX,1,,,,5.18e-08,m2/s,500.0,K,,,2,molecules/unit cell,,,Molecular Dynamics,Li-III state: fixed,Computational,MD
S1387181118300337,10.1016/j.micromeso.2018.01.019,dioxygen,3.46,7.4,,Li-LSX,FAU-LiX,1,,,,5.35e-08,m2/s,600.0,K,,,8,molecules/unit cell,,,Molecular Dynamics,Li-III state: mobile,Computational,MD
S1387181118300337,10.1016/j.micromeso.2018.01.019,dioxygen,3.46,7.4,,Li-LSX,FAU-LiX,1,,,,5.63e-08,m2/s,600.0,K,,,8,molecules/unit cell,,,Molecular Dynamics,Li-III state: fixed,Computational,MD
S1387181118300337,10.1016/j.micromeso.2018.01.019,dioxygen,3.46,7.4,,Li-LSX,FAU-LiX,1,,,,5.59e-08,m2/s,600.0,K,,,4,molecules/unit cell,,,Molecular Dynamics,Li-III state: mobile,Computational,MD
S1387181118300337,10.1016/j.micromeso.2018.01.019,dioxygen,3.46,7.4,,Li-LSX,FAU-LiX,1,,,,5.71e-08,m2/s,600.0,K,,,4,molecules/unit cell,,,Molecular Dynamics,Li-III state: fixed,Computational,MD
S1387181118300337,10.1016/j.micromeso.2018.01.019,dioxygen,3.46,7.4,,Li-LSX,FAU-LiX,1,,,,5.89e-08,m2/s,600.0,K,,,3,molecules/unit cell,,,Molecular Dynamics,Li-III state: mobile,Computational,MD
S1387181118300337,10.1016/j.micromeso.2018.01.019,dioxygen,3.46,7.4,,Li-LSX,FAU-LiX,1,,,,6.08e-08,m2/s,600.0,K,,,3,molecules/unit cell,,,Molecular Dynamics,Li-III state: fixed,Computational,MD
S1387181118300337,10.1016/j.micromeso.2018.01.019,dioxygen,3.46,7.4,,Li-LSX,FAU-LiX,1,,,,6.16e-08,m2/s,600.0,K,,,2,molecules/unit cell,,,Molecular Dynamics,Li-III state: mobile,Computational,MD
S1387181118300337,10.1016/j.micromeso.2018.01.019,dioxygen,3.46,7.4,,Li-LSX,FAU-LiX,1,,,,6.45e-08,m2/s,600.0,K,,,2,molecules/unit cell,,,Molecular Dynamics,Li-III state: fixed,Computational,MD
S1387181118300337,10.1016/j.micromeso.2018.01.019,dioxygen,3.46,7.4,,Li-LSX,FAU-LiX,1,,,,6.43e-08,m2/s,700.0,K,,,8,molecules/unit cell,,,Molecular Dynamics,Li-III state: mobile,Computational,MD
S1387181118300337,10.1016/j.micromeso.2018.01.019,dioxygen,3.46,7.4,,Li-LSX,FAU-LiX,1,,,,6.63e-08,m2/s,700.0,K,,,8,molecules/unit cell,,,Molecular Dynamics,Li-III state: fixed,Computational,MD
S1387181118300337,10.1016/j.micromeso.2018.01.019,dioxygen,3.46,7.4,,Li-LSX,FAU-LiX,1,,,,6.81e-08,m2/s,700.0,K,,,4,molecules/unit cell,,,Molecular Dynamics,Li-III state: mobile,Computational,MD
S1387181118300337,10.1016/j.micromeso.2018.01.019,dioxygen,3.46,7.4,,Li-LSX,FAU-LiX,1,,,,6.75e-08,m2/s,700.0,K,,,4,molecules/unit cell,,,Molecular Dynamics,Li-III state: fixed,Computational,MD
S1387181118300337,10.1016/j.micromeso.2018.01.019,dioxygen,3.46,7.4,,Li-LSX,FAU-LiX,1,,,,7.08e-08,m2/s,700.0,K,,,3,molecules/unit cell,,,Molecular Dynamics,Li-III state: mobile,Computational,MD
S1387181118300337,10.1016/j.micromeso.2018.01.019,dioxygen,3.46,7.4,,Li-LSX,FAU-LiX,1,,,,7.22e-08,m2/s,700.0,K,,,3,molecules/unit cell,,,Molecular Dynamics,Li-III state: fixed,Computational,MD
S1387181118300337,10.1016/j.micromeso.2018.01.019,dioxygen,3.46,7.4,,Li-LSX,FAU-LiX,1,,,,7.11e-08,m2/s,700.0,K,,,2,molecules/unit cell,,,Molecular Dynamics,Li-III state: mobile,Computational,MD
S1387181118300337,10.1016/j.micromeso.2018.01.019,dioxygen,3.46,7.4,,Li-LSX,FAU-LiX,1,,,,6.95e-08,m2/s,700.0,K,,,2,molecules/unit cell,,,Molecular Dynamics,Li-III state: fixed,Computational,MD
S1387181118300696,10.1016/j.micromeso.2018.02.010,water,2.65,6.5,,Na-MOR,MOR-Na,5.87,,,,3e-09,m2/s,300.0,K,,,19.7,molecules/unit cell,,,SFG NMR,diffusion_model: 1D; temperature_range: 240-300 K,Experimental,PFG NMR
S1387181118300696,10.1016/j.micromeso.2018.02.010,water,2.65,6.5,,Na-MOR,MOR-Na,5.87,,,,4e-11,m2/s,300.0,K,,,19.7,molecules/unit cell,,,SFG NMR,diffusion_model: 3D; temperature_range: 300-340 K,Experimental,PFG NMR
S1387181118300696,10.1016/j.micromeso.2018.02.010,water,2.65,6.5,,Na-MOR,MOR-Na,5.87,,,,6e-10,m2/s,300.0,K,,,19.7,molecules/unit cell,,,SFG NMR,diffusion_model: 3D; temperature_range: 300-380 K; note: averaged over the whole temperature range,Experimental,PFG NMR
S1387181118300696,10.1016/j.micromeso.2018.02.010,water,2.65,6.5,,CuNa-MOR-M1,MOR-CuNa,5.71,Cu,58.0,%,1.1e-10,m2/s,300.0,K,,,23.6,molecules/unit cell,,,SFG NMR,diffusion_model: 3D; temperature_range: 340-380 K,Experimental,PFG NMR
S1387181118300696,10.1016/j.micromeso.2018.02.010,water,2.65,6.5,,CuNa-MOR-M2,MOR-CuNa,5.57,Cu,75.0,%,1.7e-10,m2/s,300.0,K,,,25,molecules/unit cell,,,SFG NMR,diffusion_model: 3D; temperature_range: 320-380 K,Experimental,PFG NMR
S1387181118300696,10.1016/j.micromeso.2018.02.010,water,2.65,6.5,,CuNa-MOR-M3,MOR-CuNa,5.55,Cu,89.0,%,4.3e-10,m2/s,300.0,K,,,24.6,molecules/unit cell,,,SFG NMR,diffusion_model: 3D; temperature_range: 300-380 K,Experimental,PFG NMR
S1387181118300696,10.1016/j.micromeso.2018.02.010,water,2.65,6.5,,CuNa-MOR-M6,MOR-CuNa,6.81,Cu,137.0,%,1.2e-10,m2/s,300.0,K,,,28.1,molecules/unit cell,,,SFG NMR,diffusion_model: 3D; temperature_range: 300-380 K,Experimental,PFG NMR
S1387181118304141,10.1016/j.micromeso.2018.07.039,propane,4.3,7.4,,zeolite 13X pellet,FAU-NaX,,,,,1.08e-06,m2/s,303.0,K,,,,,0.000122,bar,piezometric,,Experimental,Uptake/Release
S1387181118304141,10.1016/j.micromeso.2018.07.039,propane,4.3,7.4,,zeolite 13X pellet,FAU-NaX,,,,,1.09e-06,m2/s,303.0,K,,,,,0.1043,bar,piezometric,,Experimental,Uptake/Release
S1387181118304141,10.1016/j.micromeso.2018.07.039,propane,4.3,7.4,,zeolite 13X pellet,FAU-NaX,,,,,1.11e-06,m2/s,303.0,K,,,,,0.3567,bar,piezometric,,Experimental,Uptake/Release
S1387181118304141,10.1016/j.micromeso.2018.07.039,propane,4.3,7.4,,zeolite 13X pellet,FAU-NaX,,,,,1.12e-06,m2/s,323.0,K,,,,,0.000407,bar,piezometric,,Experimental,Uptake/Release
S1387181118304141,10.1016/j.micromeso.2018.07.039,propane,4.3,7.4,,zeolite 13X pellet,FAU-NaX,,,,,1.13e-06,m2/s,323.0,K,,,,,0.1282,bar,piezometric,,Experimental,Uptake/Release
S1387181118304141,10.1016/j.micromeso.2018.07.039,propane,4.3,7.4,,zeolite 13X pellet,FAU-NaX,,,,,1.14e-06,m2/s,323.0,K,,,,,0.3697,bar,piezometric,,Experimental,Uptake/Release
S1387181118304141,10.1016/j.micromeso.2018.07.039,propene,4.5,7.4,,zeolite 13X pellet,FAU-NaX,,,,,1.11e-06,m2/s,303.0,K,,,,,2.2e-05,bar,piezometric,,Experimental,Uptake/Release
S1387181118304141,10.1016/j.micromeso.2018.07.039,propene,4.5,7.4,,zeolite 13X pellet,FAU-NaX,,,,,1.12e-06,m2/s,303.0,K,,,,,0.09932,bar,piezometric,,Experimental,Uptake/Release
S1387181118304141,10.1016/j.micromeso.2018.07.039,propene,4.5,7.4,,zeolite 13X pellet,FAU-NaX,,,,,1.13e-06,m2/s,303.0,K,,,,,0.3909,bar,piezometric,,Experimental,Uptake/Release
S1387181118304141,10.1016/j.micromeso.2018.07.039,propene,4.5,7.4,,zeolite 13X pellet,FAU-NaX,,,,,1.15e-06,m2/s,323.0,K,,,,,8.3e-05,bar,piezometric,,Experimental,Uptake/Release
S1387181118304141,10.1016/j.micromeso.2018.07.039,propene,4.5,7.4,,zeolite 13X pellet,FAU-NaX,,,,,1.15e-06,m2/s,323.0,K,,,,,0.1053,bar,piezometric,,Experimental,Uptake/Release
S1387181118304141,10.1016/j.micromeso.2018.07.039,propene,4.5,7.4,,zeolite 13X pellet,FAU-NaX,,,,,1.17e-06,m2/s,323.0,K,,,,,0.3852,bar,piezometric,,Experimental,Uptake/Release
S1387181119301520,10.1016/j.micromeso.2019.03.016,benzene,5.35,4.7,,ZSM-5/alumina,MFI,35.4,,,,4e-08,m2/s,393.0,K,,,,,,,Chromatography,,Experimental,Column Dynamics
S1387181119301520,10.1016/j.micromeso.2019.03.016,cyclohexane,6.0,4.7,,ZSM-5/alumina,MFI,35.4,,,,3.6e-08,m2/s,393.0,K,,,,,,,Chromatography,,Experimental,Column Dynamics
S1387181119301520,10.1016/j.micromeso.2019.03.016,cyclohexanol,6.2,4.7,,ZSM-5/alumina,MFI,35.4,,,,1.2e-08,m2/s,393.0,K,,,,,,,Chromatography,,Experimental,Column Dynamics
S1387181119303725,10.1016/j.micromeso.2019.05.060,hexane,4.3,6.6,,BEA,BEA,,,,,8.07e-09,m2/s,273.0,K,,,2,molecules/unit cell,,,Molecular Dynamics,sample_type: single crystal; direction: x; framework: flexible,Computational,MD
S1387181119303725,10.1016/j.micromeso.2019.05.060,hexane,4.3,6.6,,BEA,BEA,,,,,7.59e-09,m2/s,273.0,K,,,2,molecules/unit cell,,,Molecular Dynamics,sample_type: single crystal; direction: y; framework: flexible,Computational,MD
S1387181119303725,10.1016/j.micromeso.2019.05.060,hexane,4.3,6.6,,BEA,BEA,,,,,1.32e-09,m2/s,273.0,K,,,2,molecules/unit cell,,,Molecular Dynamics,sample_type: single crystal; direction: z; framework: flexible,Computational,MD
S1387181119303725,10.1016/j.micromeso.2019.05.060,hexane,4.3,6.6,,BEA,BEA,,,,,5.66e-09,m2/s,273.0,K,,,2,molecules/unit cell,,,Molecular Dynamics,sample_type: single crystal; direction: overall; framework: flexible,Computational,MD
S1387181119303725,10.1016/j.micromeso.2019.05.060,22dmb,6.2,6.6,,BEA,BEA,,,,,3.57e-09,m2/s,273.0,K,,,2,molecules/unit cell,,,Molecular Dynamics,sample_type: single crystal; direction: x; framework: flexible,Computational,MD
S1387181119303725,10.1016/j.micromeso.2019.05.060,22dmb,6.2,6.6,,BEA,BEA,,,,,4.11e-09,m2/s,273.0,K,,,2,molecules/unit cell,,,Molecular Dynamics,sample_type: single crystal; direction: y; framework: flexible,Computational,MD
S1387181119303725,10.1016/j.micromeso.2019.05.060,22dmb,6.2,6.6,,BEA,BEA,,,,,4.2e-10,m2/s,273.0,K,,,2,molecules/unit cell,,,Molecular Dynamics,sample_type: single crystal; direction: z; framework: flexible,Computational,MD
S1387181119303725,10.1016/j.micromeso.2019.05.060,22dmb,6.2,6.6,,BEA,BEA,,,,,2.7e-09,m2/s,273.0,K,,,2,molecules/unit cell,,,Molecular Dynamics,sample_type: single crystal; direction: overall; framework: flexible,Computational,MD
S1387181119303725,10.1016/j.micromeso.2019.05.060,hexane,4.3,6.6,,BEA,BEA,,,,,2.55e-08,m2/s,423.0,K,,,2,molecules/unit cell,,,Molecular Dynamics,sample_type: single crystal; direction: x; framework: flexible,Computational,MD
S1387181119303725,10.1016/j.micromeso.2019.05.060,hexane,4.3,6.6,,BEA,BEA,,,,,2.87e-08,m2/s,423.0,K,,,2,molecules/unit cell,,,Molecular Dynamics,sample_type: single crystal; direction: y; framework: flexible,Computational,MD
S1387181119303725,10.1016/j.micromeso.2019.05.060,hexane,4.3,6.6,,BEA,BEA,,,,,9.63e-09,m2/s,423.0,K,,,2,molecules/unit cell,,,Molecular Dynamics,sample_type: single crystal; direction: z; framework: flexible,Computational,MD
S1387181119303725,10.1016/j.micromeso.2019.05.060,hexane,4.3,6.6,,BEA,BEA,,,,,2.13e-08,m2/s,423.0,K,,,2,molecules/unit cell,,,Molecular Dynamics,sample_type: single crystal; direction: overall; framework: flexible,Computational,MD
S1387181119303725,10.1016/j.micromeso.2019.05.060,22dmb,6.2,6.6,,BEA,BEA,,,,,1.53e-08,m2/s,423.0,K,,,2,molecules/unit cell,,,Molecular Dynamics,sample_type: single crystal; direction: x; framework: flexible,Computational,MD
S1387181119303725,10.1016/j.micromeso.2019.05.060,22dmb,6.2,6.6,,BEA,BEA,,,,,1.54e-08,m2/s,423.0,K,,,2,molecules/unit cell,,,Molecular Dynamics,sample_type: single crystal; direction: y; framework: flexible,Computational,MD
S1387181119303725,10.1016/j.micromeso.2019.05.060,22dmb,6.2,6.6,,BEA,BEA,,,,,4.38e-09,m2/s,423.0,K,,,2,molecules/unit cell,,,Molecular Dynamics,sample_type: single crystal; direction: z; framework: flexible,Computational,MD
S1387181119303725,10.1016/j.micromeso.2019.05.060,22dmb,6.2,6.6,,BEA,BEA,,,,,1.17e-08,m2/s,423.0,K,,,2,molecules/unit cell,,,Molecular Dynamics,sample_type: single crystal; direction: overall; framework: flexible,Computational,MD
S1387181119303725,10.1016/j.micromeso.2019.05.060,hexane,4.3,6.6,,BEA,BEA,,,,,3.27e-08,m2/s,473.0,K,,,2,molecules/unit cell,,,Molecular Dynamics,sample_type: single crystal; direction: x; framework: flexible,Computational,MD
S1387181119303725,10.1016/j.micromeso.2019.05.060,hexane,4.3,6.6,,BEA,BEA,,,,,3.67e-08,m2/s,473.0,K,,,2,molecules/unit cell,,,Molecular Dynamics,sample_type: single crystal; direction: y; framework: flexible,Computational,MD
S1387181119303725,10.1016/j.micromeso.2019.05.060,hexane,4.3,6.6,,BEA,BEA,,,,,1.53e-08,m2/s,473.0,K,,,2,molecules/unit cell,,,Molecular Dynamics,sample_type: single crystal; direction: z; framework: flexible,Computational,MD
S1387181119303725,10.1016/j.micromeso.2019.05.060,hexane,4.3,6.6,,BEA,BEA,,,,,2.83e-08,m2/s,473.0,K,,,2,molecules/unit cell,,,Molecular Dynamics,sample_type: single crystal; direction: overall; framework: flexible,Computational,MD
S1387181119303725,10.1016/j.micromeso.2019.05.060,22dmb,6.2,6.6,,BEA,BEA,,,,,2.13e-08,m2/s,473.0,K,,,2,molecules/unit cell,,,Molecular Dynamics,sample_type: single crystal; direction: x; framework: flexible,Computational,MD
S1387181119303725,10.1016/j.micromeso.2019.05.060,22dmb,6.2,6.6,,BEA,BEA,,,,,2.29e-08,m2/s,473.0,K,,,2,molecules/unit cell,,,Molecular Dynamics,sample_type: single crystal; direction: y; framework: flexible,Computational,MD
S1387181119303725,10.1016/j.micromeso.2019.05.060,22dmb,6.2,6.6,,BEA,BEA,,,,,8.25e-09,m2/s,473.0,K,,,2,molecules/unit cell,,,Molecular Dynamics,sample_type: single crystal; direction: z; framework: flexible,Computational,MD
S1387181119303725,10.1016/j.micromeso.2019.05.060,22dmb,6.2,6.6,,BEA,BEA,,,,,1.75e-08,m2/s,473.0,K,,,2,molecules/unit cell,,,Molecular Dynamics,sample_type: single crystal; direction: overall; framework: flexible,Computational,MD
S1387181119303725,10.1016/j.micromeso.2019.05.060,hexane,4.3,6.6,,BEA,BEA,,,,,5.96e-09,m2/s,273.0,K,,,2,molecules/unit cell,,,Molecular Dynamics,sample_type: single crystal; direction: overall; framework: flexible,Computational,MD
S1387181119303725,10.1016/j.micromeso.2019.05.060,hexane,4.3,6.6,,BEA,BEA,,,,,5.96e-09,m2/s,273.0,K,,,2,molecules/unit cell,,,Molecular Dynamics,sample_type: single crystal; direction: overall; framework: rigid,Computational,MD
S1387181119303725,10.1016/j.micromeso.2019.05.060,hexane,4.3,6.6,,BEA,BEA,,,,,7e-11,m2/s,273.0,K,,,1,molecules/unit cell,,,Molecular Dynamics,sample_type: powder; direction: x; framework: rigid,Computational,MD
S1387181119303725,10.1016/j.micromeso.2019.05.060,hexane,4.3,6.6,,BEA,BEA,,,,,2e-11,m2/s,273.0,K,,,1,molecules/unit cell,,,Molecular Dynamics,sample_type: powder; direction: y; framework: rigid,Computational,MD
S1387181119303725,10.1016/j.micromeso.2019.05.060,hexane,4.3,6.6,,BEA,BEA,,,,,1.5e-10,m2/s,273.0,K,,,1,molecules/unit cell,,,Molecular Dynamics,sample_type: powder; direction: z; framework: rigid,Computational,MD
S1387181119303725,10.1016/j.micromeso.2019.05.060,hexane,4.3,6.6,,BEA,BEA,,,,,8e-11,m2/s,273.0,K,,,1,molecules/unit cell,,,Molecular Dynamics,sample_type: powder; direction: overall; framework: rigid,Computational,MD
S1387181119303725,10.1016/j.micromeso.2019.05.060,22dmb,6.2,6.6,,BEA,BEA,,,,,1.2e-10,m2/s,273.0,K,,,1,molecules/unit cell,,,Molecular Dynamics,sample_type: powder; direction: x; framework: rigid,Computational,MD
S1387181119303725,10.1016/j.micromeso.2019.05.060,22dmb,6.2,6.6,,BEA,BEA,,,,,5e-11,m2/s,273.0,K,,,1,molecules/unit cell,,,Molecular Dynamics,sample_type: powder; direction: y; framework: rigid,Computational,MD
S1387181119303725,10.1016/j.micromeso.2019.05.060,22dmb,6.2,6.6,,BEA,BEA,,,,,7.7e-10,m2/s,273.0,K,,,1,molecules/unit cell,,,Molecular Dynamics,sample_type: powder; direction: z; framework: rigid,Computational,MD
S1387181119303725,10.1016/j.micromeso.2019.05.060,22dmb,6.2,6.6,,BEA,BEA,,,,,3.2e-10,m2/s,273.0,K,,,1,molecules/unit cell,,,Molecular Dynamics,sample_type: powder; direction: overall; framework: rigid,Computational,MD
S1387181119303725,10.1016/j.micromeso.2019.05.060,hexane,4.3,6.6,,BEA,BEA,,,,,2.52e-07,m2/s,423.0,K,,,1,molecules/unit cell,,,Molecular Dynamics,sample_type: powder; direction: x; framework: rigid,Computational,MD
S1387181119303725,10.1016/j.micromeso.2019.05.060,hexane,4.3,6.6,,BEA,BEA,,,,,1.86e-07,m2/s,423.0,K,,,1,molecules/unit cell,,,Molecular Dynamics,sample_type: powder; direction: y; framework: rigid,Computational,MD
S1387181119303725,10.1016/j.micromeso.2019.05.060,hexane,4.3,6.6,,BEA,BEA,,,,,1.38e-07,m2/s,423.0,K,,,1,molecules/unit cell,,,Molecular Dynamics,sample_type: powder; direction: z; framework: rigid,Computational,MD
S1387181119303725,10.1016/j.micromeso.2019.05.060,hexane,4.3,6.6,,BEA,BEA,,,,,1.92e-07,m2/s,423.0,K,,,1,molecules/unit cell,,,Molecular Dynamics,sample_type: powder; direction: overall; framework: rigid,Computational,MD
S1387181119303725,10.1016/j.micromeso.2019.05.060,22dmb,6.2,6.6,,BEA,BEA,,,,,2.3e-07,m2/s,423.0,K,,,1,molecules/unit cell,,,Molecular Dynamics,sample_type: powder; direction: x; framework: rigid,Computational,MD
S1387181119303725,10.1016/j.micromeso.2019.05.060,22dmb,6.2,6.6,,BEA,BEA,,,,,3.52e-07,m2/s,423.0,K,,,1,molecules/unit cell,,,Molecular Dynamics,sample_type: powder; direction: y; framework: rigid,Computational,MD
S1387181119303725,10.1016/j.micromeso.2019.05.060,22dmb,6.2,6.6,,BEA,BEA,,,,,4.44e-07,m2/s,423.0,K,,,1,molecules/unit cell,,,Molecular Dynamics,sample_type: powder; direction: z; framework: rigid,Computational,MD
S1387181119303725,10.1016/j.micromeso.2019.05.060,22dmb,6.2,6.6,,BEA,BEA,,,,,3.42e-07,m2/s,423.0,K,,,1,molecules/unit cell,,,Molecular Dynamics,sample_type: powder; direction: overall; framework: rigid,Computational,MD
S1387181119303725,10.1016/j.micromeso.2019.05.060,hexane,4.3,6.6,,BEA,BEA,,,,,4.96e-07,m2/s,473.0,K,,,1,molecules/unit cell,,,Molecular Dynamics,sample_type: powder; direction: x; framework: rigid,Computational,MD
S1387181119303725,10.1016/j.micromeso.2019.05.060,hexane,4.3,6.6,,BEA,BEA,,,,,7.15e-07,m2/s,473.0,K,,,1,molecules/unit cell,,,Molecular Dynamics,sample_type: powder; direction: y; framework: rigid,Computational,MD
S1387181119303725,10.1016/j.micromeso.2019.05.060,hexane,4.3,6.6,,BEA,BEA,,,,,1.28e-06,m2/s,473.0,K,,,1,molecules/unit cell,,,Molecular Dynamics,sample_type: powder; direction: z; framework: rigid,Computational,MD
S1387181119303725,10.1016/j.micromeso.2019.05.060,hexane,4.3,6.6,,BEA,BEA,,,,,8.3e-07,m2/s,473.0,K,,,1,molecules/unit cell,,,Molecular Dynamics,sample_type: powder; direction: overall; framework: rigid,Computational,MD
S1387181119303725,10.1016/j.micromeso.2019.05.060,22dmb,6.2,6.6,,BEA,BEA,,,,,9.49e-07,m2/s,473.0,K,,,1,molecules/unit cell,,,Molecular Dynamics,sample_type: powder; direction: x; framework: rigid,Computational,MD
S1387181119303725,10.1016/j.micromeso.2019.05.060,22dmb,6.2,6.6,,BEA,BEA,,,,,6.71e-07,m2/s,473.0,K,,,1,molecules/unit cell,,,Molecular Dynamics,sample_type: powder; direction: y; framework: rigid,Computational,MD
S1387181119303725,10.1016/j.micromeso.2019.05.060,22dmb,6.2,6.6,,BEA,BEA,,,,,3.84e-06,m2/s,473.0,K,,,1,molecules/unit cell,,,Molecular Dynamics,sample_type: powder; direction: z; framework: rigid,Computational,MD
S1387181119303725,10.1016/j.micromeso.2019.05.060,22dmb,6.2,6.6,,BEA,BEA,,,,,1.82e-06,m2/s,473.0,K,,,1,molecules/unit cell,,,Molecular Dynamics,sample_type: powder; direction: overall; framework: rigid,Computational,MD
S1387181119303725,10.1016/j.micromeso.2019.05.060,"2,2-dimethylbutane",6.2,6.6,,BEA,BEA,,,,,3.3e-10,m2/s,273.0,K,,,1,molecules/unit cell,,,Molecular Dynamics,direction: overall; sample_type: powder; framework: rigid,Computational,MD
S1387181120303462,10.1016/j.micromeso.2020.110343,probucol,10.0,6.6,,BEA,BEA,25,,,,8.08e-12,m2/s,310.0,K,,,,,,,Molecular Dynamics,,Computational,MD
S1387181120303462,10.1016/j.micromeso.2020.110343,probucol,10.0,4.7,,MFI,MFI,23,,,,6.53e-12,m2/s,310.0,K,,,,,,,Molecular Dynamics,,Computational,MD
S1387181120303462,10.1016/j.micromeso.2020.110343,probucol,10.0,7.4,,NaX,FAU-NaX,1.2,,,,8.8e-13,m2/s,310.0,K,,,,,,,Molecular Dynamics,,Computational,MD
S1387181120305011,10.1016/j.micromeso.2020.110499,toluene,5.85,4.7,,PlainS-1,MFI,,,,,1.51e-18,m2/s,313.0,K,,,,,0.0005,bar,ZLC,,Experimental,ZLC
S1387181120305011,10.1016/j.micromeso.2020.110499,toluene,5.85,4.7,,PlainS-1,MFI,,,,,1.81e-18,m2/s,323.0,K,,,,,0.0005,bar,ZLC,,Experimental,ZLC
S1387181120305011,10.1016/j.micromeso.2020.110499,toluene,5.85,4.7,,PlainS-1,MFI,,,,,2.86e-18,m2/s,333.0,K,,,,,0.0005,bar,ZLC,,Experimental,ZLC
S1387181120305011,10.1016/j.micromeso.2020.110499,cyclohexane,6.0,6.6,,PlainBeta1,BEA-H,10.9,Na+,,,2.3e-17,m2/s,353.0,K,,,,,0.00192,bar,ZLC,crystal_size: 490 nm,Experimental,ZLC
S1387181120305011,10.1016/j.micromeso.2020.110499,cyclohexane,6.0,6.6,,PlainBeta1,BEA-H,10.9,Na+,,,4.11e-17,m2/s,373.0,K,,,,,0.00192,bar,ZLC,crystal_size: 490 nm,Experimental,ZLC
S1387181120305011,10.1016/j.micromeso.2020.110499,cyclohexane,6.0,6.6,,PlainBeta1,BEA-H,10.9,Na+,,,1.09e-16,m2/s,393.0,K,,,,,0.00192,bar,ZLC,crystal_size: 490 nm,Experimental,ZLC
S1387181120305011,10.1016/j.micromeso.2020.110499,cyclohexane,6.0,6.3,,PlainBeta2,BEC-H,22.1,Na+,,,1.33e-17,m2/s,353.0,K,,,,,0.00192,bar,ZLC,crystal_size: 330 nm,Experimental,ZLC
S1387181120305011,10.1016/j.micromeso.2020.110499,cyclohexane,6.0,6.3,,PlainBeta2,BEC-H,22.1,Na+,,,2.61e-17,m2/s,373.0,K,,,,,0.00192,bar,ZLC,crystal_size: 330 nm,Experimental,ZLC
S1387181120305011,10.1016/j.micromeso.2020.110499,cyclohexane,6.0,6.3,,PlainBeta2,BEC-H,22.1,Na+,,,6.75e-17,m2/s,393.0,K,,,,,0.00192,bar,ZLC,crystal_size: 330 nm,Experimental,ZLC
S1387181121000287,10.1016/j.micromeso.2021.110903,water,2.65,4.1,,Na-A,LTA-Na,1,,,,3.4e-11,m2/s,300.0,K,,,120,molecules/unit cell,,,Molecular Dynamics,Hg2+: absent,Computational,MD
S1387181121000287,10.1016/j.micromeso.2021.110903,water,2.65,4.1,,Na-A,LTA-Na,1,,,,8.3e-11,m2/s,330.0,K,,,120,molecules/unit cell,,,Molecular Dynamics,Hg2+: absent,Computational,MD
S1387181121000287,10.1016/j.micromeso.2021.110903,water,2.65,4.1,,Na-A,LTA-Na,1,,,,1.88e-10,m2/s,360.0,K,,,120,molecules/unit cell,,,Molecular Dynamics,Hg2+: absent,Computational,MD
S1387181121000287,10.1016/j.micromeso.2021.110903,water,2.65,4.1,,Na-A,LTA-Na,1,,,,9e-12,m2/s,300.0,K,,,120,molecules/unit cell,,,Molecular Dynamics,Hg2+: present,Computational,MD
S1387181121000287,10.1016/j.micromeso.2021.110903,water,2.65,4.1,,Na-A,LTA-Na,1,,,,2.5e-11,m2/s,330.0,K,,,120,molecules/unit cell,,,Molecular Dynamics,Hg2+: present,Computational,MD
S1387181121000287,10.1016/j.micromeso.2021.110903,water,2.65,4.1,,Na-A,LTA-Na,1,,,,5.9e-11,m2/s,360.0,K,,,120,molecules/unit cell,,,Molecular Dynamics,Hg2+: present,Computational,MD
S1387181121000287,10.1016/j.micromeso.2021.110903,water,2.65,7.4,,Na-Y(2),FAU-NaY,2,,,,5e-11,m2/s,300.0,K,,,120,molecules/unit cell,,,Molecular Dynamics,Hg2+: absent,Computational,MD
S1387181121000287,10.1016/j.micromeso.2021.110903,water,2.65,7.4,,Na-Y(2),FAU-NaY,2,,,,1.19e-10,m2/s,330.0,K,,,120,molecules/unit cell,,,Molecular Dynamics,Hg2+: absent,Computational,MD
S1387181121000287,10.1016/j.micromeso.2021.110903,water,2.65,7.4,,Na-Y(2),FAU-NaY,2,,,,2.64e-10,m2/s,360.0,K,,,120,molecules/unit cell,,,Molecular Dynamics,Hg2+: absent,Computational,MD
S1387181121000287,10.1016/j.micromeso.2021.110903,water,2.65,7.4,,Na-Y(2),FAU-NaY,2,,,,3.9e-11,m2/s,300.0,K,,,120,molecules/unit cell,,,Molecular Dynamics,Hg2+: present,Computational,MD
S1387181121000287,10.1016/j.micromeso.2021.110903,water,2.65,7.4,,Na-Y(2),FAU-NaY,2,,,,9.3e-11,m2/s,330.0,K,,,120,molecules/unit cell,,,Molecular Dynamics,Hg2+: present,Computational,MD
S1387181121000287,10.1016/j.micromeso.2021.110903,water,2.65,7.4,,Na-Y(2),FAU-NaY,2,,,,1.92e-10,m2/s,360.0,K,,,120,molecules/unit cell,,,Molecular Dynamics,Hg2+: present,Computational,MD
S1387181121000287,10.1016/j.micromeso.2021.110903,water,2.65,7.4,,"Na-Y(5,SII)",FAU-NaY,5,,,,1.73e-10,m2/s,300.0,K,,,120,molecules/unit cell,,,Molecular Dynamics,Hg2+: absent,Computational,MD
S1387181121000287,10.1016/j.micromeso.2021.110903,water,2.65,7.4,,"Na-Y(5,SII)",FAU-NaY,5,,,,3.54e-10,m2/s,330.0,K,,,120,molecules/unit cell,,,Molecular Dynamics,Hg2+: absent,Computational,MD
S1387181121000287,10.1016/j.micromeso.2021.110903,water,2.65,7.4,,"Na-Y(5,SII)",FAU-NaY,5,,,,6.21e-10,m2/s,360.0,K,,,120,molecules/unit cell,,,Molecular Dynamics,Hg2+: absent,Computational,MD
S1387181121000287,10.1016/j.micromeso.2021.110903,water,2.65,7.4,,"Na-Y(5,SII)",FAU-NaY,5,,,,9.8e-11,m2/s,300.0,K,,,120,molecules/unit cell,,,Molecular Dynamics,Hg2+: present,Computational,MD
S1387181121000287,10.1016/j.micromeso.2021.110903,water,2.65,7.4,,"Na-Y(5,SII)",FAU-NaY,5,,,,2.19e-10,m2/s,330.0,K,,,120,molecules/unit cell,,,Molecular Dynamics,Hg2+: present,Computational,MD
S1387181121000287,10.1016/j.micromeso.2021.110903,water,2.65,7.4,,"Na-Y(5,SII)",FAU-NaY,5,,,,4.21e-10,m2/s,360.0,K,,,120,molecules/unit cell,,,Molecular Dynamics,Hg2+: present,Computational,MD
S1387181121000287,10.1016/j.micromeso.2021.110903,water,2.65,7.4,,"Na-Y(5,SJ)",FAU-NaY,5,,,,1.59e-10,m2/s,300.0,K,,,120,molecules/unit cell,,,Molecular Dynamics,Hg2+: absent,Computational,MD
S1387181121000287,10.1016/j.micromeso.2021.110903,water,2.65,7.4,,"Na-Y(5,SJ)",FAU-NaY,5,,,,3.42e-10,m2/s,330.0,K,,,120,molecules/unit cell,,,Molecular Dynamics,Hg2+: absent,Computational,MD
S1387181121000287,10.1016/j.micromeso.2021.110903,water,2.65,7.4,,"Na-Y(5,SJ)",FAU-NaY,5,,,,6.28e-10,m2/s,360.0,K,,,120,molecules/unit cell,,,Molecular Dynamics,Hg2+: absent,Computational,MD
S1387181121000287,10.1016/j.micromeso.2021.110903,water,2.65,7.4,,"Na-Y(5,SJ)",FAU-NaY,5,,,,1e-10,m2/s,300.0,K,,,120,molecules/unit cell,,,Molecular Dynamics,Hg2+: present,Computational,MD
S1387181121000287,10.1016/j.micromeso.2021.110903,water,2.65,7.4,,"Na-Y(5,SJ)",FAU-NaY,5,,,,2.15e-10,m2/s,330.0,K,,,120,molecules/unit cell,,,Molecular Dynamics,Hg2+: present,Computational,MD
S1387181121000287,10.1016/j.micromeso.2021.110903,water,2.65,7.4,,"Na-Y(5,SJ)",FAU-NaY,5,,,,4.35e-10,m2/s,360.0,K,,,120,molecules/unit cell,,,Molecular Dynamics,Hg2+: present,Computational,MD
S138718112100411X,10.1016/j.micromeso.2021.111285,water,2.65,4.1,,3A,LTA-K,1,K+,,,1.54e-15,m2/s,293.0,K,10,mol/L,,,1,bar,gravimetric uptake,,Experimental,Uptake/Release
S138718112100411X,10.1016/j.micromeso.2021.111285,ethanol,4.3,4.1,0.1% water,3A,LTA-K,1,K+,,,2.28e-16,m2/s,293.0,K,10,mol/L,,,1,bar,gravimetric uptake,,Experimental,Uptake/Release
S138718112100411X,10.1016/j.micromeso.2021.111285,water,2.65,4.1,,4A,LTA-Na,1,,,,1.2e-15,m2/s,293.0,K,10,mol/L,,,1,bar,gravimetric uptake,,Experimental,Uptake/Release
S138718112100411X,10.1016/j.micromeso.2021.111285,ethanol,4.3,4.1,0.1% water,4A,LTA-Na,1,,,,6.55e-17,m2/s,293.0,K,10,mol/L,,,1,bar,gravimetric uptake,,Experimental,Uptake/Release
S138718112100411X,10.1016/j.micromeso.2021.111285,water,2.65,4.1,,5A,LTA-Ca,1,Ca2+,,,1.3e-15,m2/s,293.0,K,10,mol/L,,,1,bar,gravimetric uptake,,Experimental,Uptake/Release
S138718112100411X,10.1016/j.micromeso.2021.111285,ethanol,4.3,4.1,0.1% water,5A,LTA-Ca,1,Ca2+,,,2.04e-16,m2/s,293.0,K,10,mol/L,,,1,bar,gravimetric uptake,,Experimental,Uptake/Release
S138718112100411X,10.1016/j.micromeso.2021.111285,water,2.65,4.1,,3A,LTA-K,1,K+,,,1.61e-15,m2/s,298.0,K,10,mol/L,,,1,bar,gravimetric uptake,,Experimental,Uptake/Release
S138718112100411X,10.1016/j.micromeso.2021.111285,ethanol,4.3,4.1,0.1% water,3A,LTA-K,1,K+,,,2.37e-16,m2/s,298.0,K,10,mol/L,,,1,bar,gravimetric uptake,,Experimental,Uptake/Release
S138718112100411X,10.1016/j.micromeso.2021.111285,water,2.65,4.1,,4A,LTA-Na,1,,,,1.27e-15,m2/s,298.0,K,10,mol/L,,,1,bar,gravimetric uptake,,Experimental,Uptake/Release
S138718112100411X,10.1016/j.micromeso.2021.111285,ethanol,4.3,4.1,0.1% water,4A,LTA-Na,1,,,,9.12e-17,m2/s,298.0,K,10,mol/L,,,1,bar,gravimetric uptake,,Experimental,Uptake/Release
S138718112100411X,10.1016/j.micromeso.2021.111285,water,2.65,4.1,,5A,LTA-Ca,1,Ca2+,,,1.36e-15,m2/s,298.0,K,10,mol/L,,,1,bar,gravimetric uptake,,Experimental,Uptake/Release
S138718112100411X,10.1016/j.micromeso.2021.111285,ethanol,4.3,4.1,0.1% water,5A,LTA-Ca,1,Ca2+,,,2.14e-16,m2/s,298.0,K,10,mol/L,,,1,bar,gravimetric uptake,,Experimental,Uptake/Release
S138718112100411X,10.1016/j.micromeso.2021.111285,water,2.65,4.1,,3A,LTA-K,1,K+,,,1.69e-15,m2/s,303.0,K,10,mol/L,,,1,bar,gravimetric uptake,,Experimental,Uptake/Release
S138718112100411X,10.1016/j.micromeso.2021.111285,ethanol,4.3,4.1,0.1% water,3A,LTA-K,1,K+,,,2.48e-16,m2/s,303.0,K,10,mol/L,,,1,bar,gravimetric uptake,,Experimental,Uptake/Release
S138718112100411X,10.1016/j.micromeso.2021.111285,water,2.65,4.1,,4A,LTA-Na,1,,,,1.35e-15,m2/s,303.0,K,10,mol/L,,,1,bar,gravimetric uptake,,Experimental,Uptake/Release
S138718112100411X,10.1016/j.micromeso.2021.111285,ethanol,4.3,4.1,0.1% water,4A,LTA-Na,1,,,,1.75e-16,m2/s,303.0,K,10,mol/L,,,1,bar,gravimetric uptake,,Experimental,Uptake/Release
S138718112100411X,10.1016/j.micromeso.2021.111285,water,2.65,4.1,,5A,LTA-Ca,1,Ca2+,,,1.47e-15,m2/s,303.0,K,10,mol/L,,,1,bar,gravimetric uptake,,Experimental,Uptake/Release
S138718112100411X,10.1016/j.micromeso.2021.111285,ethanol,4.3,4.1,0.1% water,5A,LTA-Ca,1,Ca2+,,,2.29e-16,m2/s,303.0,K,10,mol/L,,,1,bar,gravimetric uptake,,Experimental,Uptake/Release
S138718112100411X,10.1016/j.micromeso.2021.111285,water,2.65,4.1,,3A,LTA-K,1,K+,,,1.73e-15,m2/s,308.0,K,10,mol/L,,,1,bar,gravimetric uptake,,Experimental,Uptake/Release
S138718112100411X,10.1016/j.micromeso.2021.111285,ethanol,4.3,4.1,0.1% water,3A,LTA-K,1,K+,,,2.54e-16,m2/s,308.0,K,10,mol/L,,,1,bar,gravimetric uptake,,Experimental,Uptake/Release
S138718112100411X,10.1016/j.micromeso.2021.111285,water,2.65,4.1,,4A,LTA-Na,1,,,,1.42e-15,m2/s,308.0,K,10,mol/L,,,1,bar,gravimetric uptake,,Experimental,Uptake/Release
S138718112100411X,10.1016/j.micromeso.2021.111285,ethanol,4.3,4.1,0.1% water,4A,LTA-Na,1,,,,1.83e-16,m2/s,308.0,K,10,mol/L,,,1,bar,gravimetric uptake,,Experimental,Uptake/Release
S138718112100411X,10.1016/j.micromeso.2021.111285,water,2.65,4.1,,5A,LTA-Ca,1,Ca2+,,,1.54e-15,m2/s,308.0,K,10,mol/L,,,1,bar,gravimetric uptake,,Experimental,Uptake/Release
S138718112100411X,10.1016/j.micromeso.2021.111285,ethanol,4.3,4.1,0.1% water,5A,LTA-Ca,1,Ca2+,,,2.38e-16,m2/s,308.0,K,10,mol/L,,,1,bar,gravimetric uptake,,Experimental,Uptake/Release
S138718112100411X,10.1016/j.micromeso.2021.111285,water,2.65,4.1,,3A,LTA-K,1,K+,,,1.78e-15,m2/s,313.0,K,10,mol/L,,,1,bar,gravimetric uptake,,Experimental,Uptake/Release
S138718112100411X,10.1016/j.micromeso.2021.111285,ethanol,4.3,4.1,0.1% water,3A,LTA-K,1,K+,,,2.6e-16,m2/s,313.0,K,10,mol/L,,,1,bar,gravimetric uptake,,Experimental,Uptake/Release
S138718112100411X,10.1016/j.micromeso.2021.111285,water,2.65,4.1,,4A,LTA-Na,1,,,,1.53e-15,m2/s,313.0,K,10,mol/L,,,1,bar,gravimetric uptake,,Experimental,Uptake/Release
S138718112100411X,10.1016/j.micromeso.2021.111285,ethanol,4.3,4.1,0.1% water,4A,LTA-Na,1,,,,1.97e-16,m2/s,313.0,K,10,mol/L,,,1,bar,gravimetric uptake,,Experimental,Uptake/Release
S138718112100411X,10.1016/j.micromeso.2021.111285,water,2.65,4.1,,5A,LTA-Ca,1,Ca2+,,,1.63e-15,m2/s,313.0,K,10,mol/L,,,1,bar,gravimetric uptake,,Experimental,Uptake/Release
S138718112100411X,10.1016/j.micromeso.2021.111285,ethanol,4.3,4.1,0.1% water,5A,LTA-Ca,1,Ca2+,,,2.47e-16,m2/s,313.0,K,10,mol/L,,,1,bar,gravimetric uptake,,Experimental,Uptake/Release
S138718112100411X,10.1016/j.micromeso.2021.111285,water,2.65,4.1,,3A,LTA-K,1,K+,,,1.91e-15,m2/s,318.0,K,10,mol/L,,,1,bar,gravimetric uptake,,Experimental,Uptake/Release
S138718112100411X,10.1016/j.micromeso.2021.111285,ethanol,4.3,4.1,0.1% water,3A,LTA-K,1,K+,,,2.78e-16,m2/s,318.0,K,10,mol/L,,,1,bar,gravimetric uptake,,Experimental,Uptake/Release
S138718112100411X,10.1016/j.micromeso.2021.111285,water,2.65,4.1,,4A,LTA-Na,1,,,,1.59e-15,m2/s,318.0,K,10,mol/L,,,1,bar,gravimetric uptake,,Experimental,Uptake/Release
S138718112100411X,10.1016/j.micromeso.2021.111285,ethanol,4.3,4.1,0.1% water,4A,LTA-Na,1,,,,2.05e-16,m2/s,318.0,K,10,mol/L,,,1,bar,gravimetric uptake,,Experimental,Uptake/Release
S138718112100411X,10.1016/j.micromeso.2021.111285,water,2.65,4.1,,5A,LTA-Ca,1,Ca2+,,,1.71e-15,m2/s,318.0,K,10,mol/L,,,1,bar,gravimetric uptake,,Experimental,Uptake/Release
S138718112100411X,10.1016/j.micromeso.2021.111285,ethanol,4.3,4.1,0.1% water,5A,LTA-Ca,1,Ca2+,,,2.59e-16,m2/s,318.0,K,10,mol/L,,,1,bar,gravimetric uptake,,Experimental,Uptake/Release
S1387181122002281,10.1016/j.micromeso.2022.111910,"1,4-dimethylbenzene",5.8,4.7,,BAS/Cu+-HZSM-5,MFI-Cu,23,Cu+,,,4.18e-12,m2/s,400.0,K,,,2,molecules/unit cell,,,Molecular Dynamics,,Computational,MD
S1387181122002281,10.1016/j.micromeso.2022.111910,"1,4-dimethylbenzene",5.8,4.7,,BAS/Cu+-HZSM-5,MFI-Cu,23,Cu+,,,1.38e-10,m2/s,600.0,K,,,2,molecules/unit cell,,,Molecular Dynamics,,Computational,MD
S1387181122002281,10.1016/j.micromeso.2022.111910,"1,4-dimethylbenzene",5.8,4.7,,BAS/Cu+-HZSM-5,MFI-Cu,23,Cu+,,,3.77e-10,m2/s,800.0,K,,,2,molecules/unit cell,,,Molecular Dynamics,,Computational,MD
S1387181122002281,10.1016/j.micromeso.2022.111910,"1,4-dimethylbenzene",5.8,4.7,,BAS/Cu+-HZSM-5,MFI-Cu,23,Cu+,,,2.05e-11,m2/s,400.0,K,,,4,molecules/unit cell,,,Molecular Dynamics,,Computational,MD
S1387181122002281,10.1016/j.micromeso.2022.111910,"1,4-dimethylbenzene",5.8,4.7,,BAS/Cu+-HZSM-5,MFI-Cu,23,Cu+,,,1.4e-10,m2/s,600.0,K,,,4,molecules/unit cell,,,Molecular Dynamics,,Computational,MD
S1387181122002281,10.1016/j.micromeso.2022.111910,"1,4-dimethylbenzene",5.8,4.7,,BAS/Cu+-HZSM-5,MFI-Cu,23,Cu+,,,2.11e-10,m2/s,800.0,K,,,4,molecules/unit cell,,,Molecular Dynamics,,Computational,MD
S1387181122002281,10.1016/j.micromeso.2022.111910,"1,4-dimethylbenzene",5.8,4.7,,BAS/Cu+-HZSM-5,MFI-Cu,23,Cu+,,,9.75e-12,m2/s,400.0,K,,,6,molecules/unit cell,,,Molecular Dynamics,,Computational,MD
S1387181122002281,10.1016/j.micromeso.2022.111910,"1,4-dimethylbenzene",5.8,4.7,,BAS/Cu+-HZSM-5,MFI-Cu,23,Cu+,,,1.53e-11,m2/s,500.0,K,,,6,molecules/unit cell,,,Molecular Dynamics,,Computational,MD
S1387181122002281,10.1016/j.micromeso.2022.111910,"1,4-dimethylbenzene",5.8,4.7,,BAS/Cu+-HZSM-5,MFI-Cu,23,Cu+,,,8.04e-11,m2/s,600.0,K,,,6,molecules/unit cell,,,Molecular Dynamics,,Computational,MD
