Repository: leipeng66666/zeolite-diffusion-agent

# Zeolite Diffusion Data Extraction

A two-module pipeline for acquiring scientific papers from major publishers and extracting structured diffusion coefficient data from zeolite research.

## Project Structure

```
├── literature-acquisition/       # Paper download tools
│   ├── wiley/                    #   Wiley Online Library downloader
│   ├── elsevier/                 #   Elsevier / ScienceDirect downloader
│   └── springer/                 #   Springer Link downloader
├── literature-extraction/        # Data extraction pipeline
│   ├── agent.py                  #   Main orchestrator
│   ├── value.py                  #   Stage 1: diffusion value extraction

File: consolidated_cleand.csv (part 14 of 17)
filename,doi,guest_molecule,KD_A,PLD_A,guest_composition,zeolite_name,std_zeolite_name,si_al_ratio,modified_ion,loading_value,loading_unit,diffusion_coefficient_value,diffusion_coefficient_unit,temperature_value,temperature_unit,concentration_value,concentration_unit,adsorption_loading_value,adsorption_loading_unit,pressure_value,pressure_unit,experimental_method,distinguishing_variable,method_type,method_category
S1387181122002281,10.1016/j.micromeso.2022.111910,"1,4-dimethylbenzene",5.8,4.7,,BAS/Cu+-HZSM-5,MFI-Cu,23,Cu+,,,1.52e-10,m2/s,700.0,K,,,6,molecules/unit cell,,,Molecular Dynamics,,Computational,MD
S1387181122002281,10.1016/j.micromeso.2022.111910,"1,4-dimethylbenzene",5.8,4.7,,BAS/Cu+-HZSM-5,MFI-Cu,23,Cu+,,,1.63e-10,m2/s,800.0,K,,,6,molecules/unit cell,,,Molecular Dynamics,,Computational,MD
S1387181122002281,10.1016/j.micromeso.2022.111910,"1,3-dimethylbenzene",6.8,4.7,,BAS/Cu+-HZSM-5,MFI-Cu,23,Cu+,,,5.18e-12,m2/s,400.0,K,,,2,molecules/unit cell,,,Molecular Dynamics,,Computational,MD
S1387181122002281,10.1016/j.micromeso.2022.111910,"1,3-dimethylbenzene",6.8,4.7,,BAS/Cu+-HZSM-5,MFI-Cu,23,Cu+,,,5.62e-12,m2/s,600.0,K,,,2,molecules/unit cell,,,Molecular Dynamics,,Computational,MD
S1387181122002281,10.1016/j.micromeso.2022.111910,"1,3-dimethylbenzene",6.8,4.7,,BAS/Cu+-HZSM-5,MFI-Cu,23,Cu+,,,7.04e-12,m2/s,800.0,K,,,2,molecules/unit cell,,,Molecular Dynamics,,Computational,MD
S1387181122002281,10.1016/j.micromeso.2022.111910,"1,3-dimethylbenzene",6.8,4.7,,BAS/Cu+-HZSM-5,MFI-Cu,23,Cu+,,,4e-12,m2/s,400.0,K,,,4,molecules/unit cell,,,Molecular Dynamics,,Computational,MD
S1387181122002281,10.1016/j.micromeso.2022.111910,"1,3-dimethylbenzene",6.8,4.7,,BAS/Cu+-HZSM-5,MFI-Cu,23,Cu+,,,3.37e-12,m2/s,600.0,K,,,4,molecules/unit cell,,,Molecular Dynamics,,Computational,MD
S1387181122002281,10.1016/j.micromeso.2022.111910,"1,3-dimethylbenzene",6.8,4.7,,BAS/Cu+-HZSM-5,MFI-Cu,23,Cu+,,,5.21e-12,m2/s,800.0,K,,,4,molecules/unit cell,,,Molecular Dynamics,,Computational,MD
S1387181122002281,10.1016/j.micromeso.2022.111910,"1,3-dimethylbenzene",6.8,4.7,,BAS/Cu+-HZSM-5,MFI-Cu,23,Cu+,,,3.56e-12,m2/s,400.0,K,,,6,molecules/unit cell,,,Molecular Dynamics,,Computational,MD
S1387181122002281,10.1016/j.micromeso.2022.111910,"1,3-dimethylbenzene",6.8,4.7,,BAS/Cu+-HZSM-5,MFI-Cu,23,Cu+,,,3e-12,m2/s,500.0,K,,,6,molecules/unit cell,,,Molecular Dynamics,,Computational,MD
S1387181122002281,10.1016/j.micromeso.2022.111910,"1,3-dimethylbenzene",6.8,4.7,,BAS/Cu+-HZSM-5,MFI-Cu,23,Cu+,,,3.45e-12,m2/s,600.0,K,,,6,molecules/unit cell,,,Molecular Dynamics,,Computational,MD
S1387181122002281,10.1016/j.micromeso.2022.111910,"1,3-dimethylbenzene",6.8,4.7,,BAS/Cu+-HZSM-5,MFI-Cu,23,Cu+,,,3.13e-12,m2/s,700.0,K,,,6,molecules/unit cell,,,Molecular Dynamics,,Computational,MD
S1387181122002281,10.1016/j.micromeso.2022.111910,"1,3-dimethylbenzene",6.8,4.7,,BAS/Cu+-HZSM-5,MFI-Cu,23,Cu+,,,3.59e-12,m2/s,800.0,K,,,6,molecules/unit cell,,,Molecular Dynamics,,Computational,MD
S1387181122002281,10.1016/j.micromeso.2022.111910,"1,2-dimethylbenzene",6.8,4.7,,BAS/Cu+-HZSM-5,MFI-Cu,23,Cu+,,,2.67e-12,m2/s,400.0,K,,,2,molecules/unit cell,,,Molecular Dynamics,,Computational,MD
S1387181122002281,10.1016/j.micromeso.2022.111910,"1,2-dimethylbenzene",6.8,4.7,,BAS/Cu+-HZSM-5,MFI-Cu,23,Cu+,,,2.9e-12,m2/s,600.0,K,,,2,molecules/unit cell,,,Molecular Dynamics,,Computational,MD
S1387181122002281,10.1016/j.micromeso.2022.111910,"1,2-dimethylbenzene",6.8,4.7,,BAS/Cu+-HZSM-5,MFI-Cu,23,Cu+,,,7.34e-12,m2/s,800.0,K,,,2,molecules/unit cell,,,Molecular Dynamics,,Computational,MD
S1387181122002281,10.1016/j.micromeso.2022.111910,"1,2-dimethylbenzene",6.8,4.7,,BAS/Cu+-HZSM-5,MFI-Cu,23,Cu+,,,2.73e-12,m2/s,400.0,K,,,4,molecules/unit cell,,,Molecular Dynamics,,Computational,MD
S1387181122002281,10.1016/j.micromeso.2022.111910,"1,2-dimethylbenzene",6.8,4.7,,BAS/Cu+-HZSM-5,MFI-Cu,23,Cu+,,,1.6e-12,m2/s,600.0,K,,,4,molecules/unit cell,,,Molecular Dynamics,,Computational,MD
S1387181122002281,10.1016/j.micromeso.2022.111910,"1,2-dimethylbenzene",6.8,4.7,,BAS/Cu+-HZSM-5,MFI-Cu,23,Cu+,,,4.21e-12,m2/s,800.0,K,,,4,molecules/unit cell,,,Molecular Dynamics,,Computational,MD
S1387181122002281,10.1016/j.micromeso.2022.111910,"1,2-dimethylbenzene",6.8,4.7,,BAS/Cu+-HZSM-5,MFI-Cu,23,Cu+,,,1.88e-12,m2/s,400.0,K,,,6,molecules/unit cell,,,Molecular Dynamics,,Computational,MD
S1387181122002281,10.1016/j.micromeso.2022.111910,"1,2-dimethylbenzene",6.8,4.7,,BAS/Cu+-HZSM-5,MFI-Cu,23,Cu+,,,1.3e-12,m2/s,500.0,K,,,6,molecules/unit cell,,,Molecular Dynamics,,Computational,MD
S1387181122002281,10.1016/j.micromeso.2022.111910,"1,2-dimethylbenzene",6.8,4.7,,BAS/Cu+-HZSM-5,MFI-Cu,23,Cu+,,,1.7e-12,m2/s,600.0,K,,,6,molecules/unit cell,,,Molecular Dynamics,,Computational,MD
S1387181122002281,10.1016/j.micromeso.2022.111910,"1,2-dimethylbenzene",6.8,4.7,,BAS/Cu+-HZSM-5,MFI-Cu,23,Cu+,,,3.03e-12,m2/s,700.0,K,,,6,molecules/unit cell,,,Molecular Dynamics,,Computational,MD
S1387181122002281,10.1016/j.micromeso.2022.111910,"1,2-dimethylbenzene",6.8,4.7,,BAS/Cu+-HZSM-5,MFI-Cu,23,Cu+,,,3.18e-12,m2/s,800.0,K,,,6,molecules/unit cell,,,Molecular Dynamics,,Computational,MD
S1387181122002281,10.1016/j.micromeso.2022.111910,"1,4-dimethylbenzene",5.8,4.7,,HZSM-5,MFI-H,23,,,,2.1e-10,m2/s,400.0,K,,,2,molecules/unit cell,,,Molecular Dynamics,,Computational,MD
S1387181122002281,10.1016/j.micromeso.2022.111910,"1,4-dimethylbenzene",5.8,4.7,,HZSM-5,MFI-H,23,,,,4.87e-10,m2/s,600.0,K,,,2,molecules/unit cell,,,Molecular Dynamics,,Computational,MD
S1387181122002281,10.1016/j.micromeso.2022.111910,"1,4-dimethylbenzene",5.8,4.7,,HZSM-5,MFI-H,23,,,,7.51e-10,m2/s,800.0,K,,,2,molecules/unit cell,,,Molecular Dynamics,,Computational,MD
S1387181122002281,10.1016/j.micromeso.2022.111910,"1,4-dimethylbenzene",5.8,4.7,,HZSM-5,MFI-H,23,,,,1.67e-10,m2/s,400.0,K,,,4,molecules/unit cell,,,Molecular Dynamics,,Computational,MD
S1387181122002281,10.1016/j.micromeso.2022.111910,"1,4-dimethylbenzene",5.8,4.7,,HZSM-5,MFI-H,23,,,,3.95e-10,m2/s,600.0,K,,,4,molecules/unit cell,,,Molecular Dynamics,,Computational,MD
S1387181122002281,10.1016/j.micromeso.2022.111910,"1,4-dimethylbenzene",5.8,4.7,,HZSM-5,MFI-H,23,,,,6.76e-10,m2/s,800.0,K,,,4,molecules/unit cell,,,Molecular Dynamics,,Computational,MD
S1387181122002281,10.1016/j.micromeso.2022.111910,"1,4-dimethylbenzene",5.8,4.7,,HZSM-5,MFI-H,23,,,,1.27e-10,m2/s,400.0,K,,,6,molecules/unit cell,,,Molecular Dynamics,,Computational,MD
S1387181122002281,10.1016/j.micromeso.2022.111910,"1,4-dimethylbenzene",5.8,4.7,,HZSM-5,MFI-H,23,,,,2.36e-10,m2/s,600.0,K,,,6,molecules/unit cell,,,Molecular Dynamics,,Computational,MD
S1387181122002281,10.1016/j.micromeso.2022.111910,"1,4-dimethylbenzene",5.8,4.7,,HZSM-5,MFI-H,23,,,,3.39e-10,m2/s,800.0,K,,,6,molecules/unit cell,,,Molecular Dynamics,,Computational,MD
S1387181122002281,10.1016/j.micromeso.2022.111910,"1,3-dimethylbenzene",6.8,4.7,,HZSM-5,MFI-H,23,,,,3.29e-12,m2/s,400.0,K,,,2,molecules/unit cell,,,Molecular Dynamics,,Computational,MD
S1387181122002281,10.1016/j.micromeso.2022.111910,"1,3-dimethylbenzene",6.8,4.7,,HZSM-5,MFI-H,23,,,,2.37e-12,m2/s,600.0,K,,,2,molecules/unit cell,,,Molecular Dynamics,,Computational,MD
S1387181122002281,10.1016/j.micromeso.2022.111910,"1,3-dimethylbenzene",6.8,4.7,,HZSM-5,MFI-H,23,,,,5.72e-12,m2/s,800.0,K,,,2,molecules/unit cell,,,Molecular Dynamics,,Computational,MD
S1387181122002281,10.1016/j.micromeso.2022.111910,"1,3-dimethylbenzene",6.8,4.7,,HZSM-5,MFI-H,23,,,,2.81e-12,m2/s,400.0,K,,,4,molecules/unit cell,,,Molecular Dynamics,,Computational,MD
S1387181122002281,10.1016/j.micromeso.2022.111910,"1,3-dimethylbenzene",6.8,4.7,,HZSM-5,MFI-H,23,,,,3.09e-12,m2/s,600.0,K,,,4,molecules/unit cell,,,Molecular Dynamics,,Computational,MD
S1387181122002281,10.1016/j.micromeso.2022.111910,"1,3-dimethylbenzene",6.8,4.7,,HZSM-5,MFI-H,23,,,,2.98e-12,m2/s,800.0,K,,,4,molecules/unit cell,,,Molecular Dynamics,,Computational,MD
S1387181122002281,10.1016/j.micromeso.2022.111910,"1,3-dimethylbenzene",6.8,4.7,,HZSM-5,MFI-H,23,,,,2.37e-12,m2/s,400.0,K,,,6,molecules/unit cell,,,Molecular Dynamics,,Computational,MD
S1387181122002281,10.1016/j.micromeso.2022.111910,"1,3-dimethylbenzene",6.8,4.7,,HZSM-5,MFI-H,23,,,,2e-12,m2/s,600.0,K,,,6,molecules/unit cell,,,Molecular Dynamics,,Computational,MD
S1387181122002281,10.1016/j.micromeso.2022.111910,"1,3-dimethylbenzene",6.8,4.7,,HZSM-5,MFI-H,23,,,,5.2e-12,m2/s,800.0,K,,,6,molecules/unit cell,,,Molecular Dynamics,,Computational,MD
S1387181122002281,10.1016/j.micromeso.2022.111910,"1,2-dimethylbenzene",6.8,4.7,,HZSM-5,MFI-H,23,,,,2.39e-12,m2/s,400.0,K,,,2,molecules/unit cell,,,Molecular Dynamics,,Computational,MD
S1387181122002281,10.1016/j.micromeso.2022.111910,"1,2-dimethylbenzene",6.8,4.7,,HZSM-5,MFI-H,23,,,,1.77e-12,m2/s,600.0,K,,,2,molecules/unit cell,,,Molecular Dynamics,,Computational,MD
S1387181122002281,10.1016/j.micromeso.2022.111910,"1,2-dimethylbenzene",6.8,4.7,,HZSM-5,MFI-H,23,,,,5.64e-12,m2/s,800.0,K,,,2,molecules/unit cell,,,Molecular Dynamics,,Computational,MD
S1387181122002281,10.1016/j.micromeso.2022.111910,"1,2-dimethylbenzene",6.8,4.7,,HZSM-5,MFI-H,23,,,,2.52e-12,m2/s,400.0,K,,,4,molecules/unit cell,,,Molecular Dynamics,,Computational,MD
S1387181122002281,10.1016/j.micromeso.2022.111910,"1,2-dimethylbenzene",6.8,4.7,,HZSM-5,MFI-H,23,,,,1.72e-12,m2/s,600.0,K,,,4,molecules/unit cell,,,Molecular Dynamics,,Computational,MD
S1387181122002281,10.1016/j.micromeso.2022.111910,"1,2-dimethylbenzene",6.8,4.7,,HZSM-5,MFI-H,23,,,,3.2e-12,m2/s,800.0,K,,,4,molecules/unit cell,,,Molecular Dynamics,,Computational,MD
S1387181122002281,10.1016/j.micromeso.2022.111910,"1,2-dimethylbenzene",6.8,4.7,,HZSM-5,MFI-H,23,,,,2.25e-12,m2/s,400.0,K,,,6,molecules/unit cell,,,Molecular Dynamics,,Computational,MD
S1387181122002281,10.1016/j.micromeso.2022.111910,"1,2-dimethylbenzene",6.8,4.7,,HZSM-5,MFI-H,23,,,,1.87e-12,m2/s,600.0,K,,,6,molecules/unit cell,,,Molecular Dynamics,,Computational,MD
S1387181122002281,10.1016/j.micromeso.2022.111910,"1,2-dimethylbenzene",6.8,4.7,,HZSM-5,MFI-H,23,,,,5.44e-12,m2/s,800.0,K,,,6,molecules/unit cell,,,Molecular Dynamics,,Computational,MD
S138718112200244X,10.1016/j.micromeso.2022.111926,benzene,5.35,4.7,,H-ZSM-5,MFI-H,47,,,,6.5e-12,m2/s,673.0,K,,,4,molecules/supercell,,,Molecular Dynamics,,Computational,MD
S138718112200244X,10.1016/j.micromeso.2022.111926,benzene,5.35,4.7,,CH3-ZSM-5,MFI-CH3,47,,,,3.44e-11,m2/s,673.0,K,,,4,molecules/supercell,,,Molecular Dynamics,,Computational,MD
S138718112200244X,10.1016/j.micromeso.2022.111926,benzene,5.35,4.7,binary mixture with CH3OH,H-ZSM-5,MFI-H,47,,,,2.52e-12,m2/s,673.0,K,,,4,molecules/supercell,,,Molecular Dynamics,mixture: C6H6+CH3OH,Computational,MD
S138718112200244X,10.1016/j.micromeso.2022.111926,benzene,5.35,4.7,binary mixture with CH3OH,CH3-ZSM-5,MFI-CH3,47,,,,2.27e-11,m2/s,673.0,K,,,4,molecules/supercell,,,Molecular Dynamics,mixture: C6H6+CH3OH,Computational,MD
S138718112200244X,10.1016/j.micromeso.2022.111926,methanol,3.6,4.7,,H-ZSM-5,MFI-H,47,,,,2.97e-08,m2/s,673.0,K,,,4,molecules/supercell,,,Molecular Dynamics,,Computational,MD
S138718112200244X,10.1016/j.micromeso.2022.111926,methanol,3.6,4.7,,CH3-ZSM-5,MFI-CH3,47,,,,1.53e-08,m2/s,673.0,K,,,4,molecules/supercell,,,Molecular Dynamics,,Computational,MD
S138718112200244X,10.1016/j.micromeso.2022.111926,methanol,3.6,4.7,binary mixture with C6H6,H-ZSM-5,MFI-H,47,,,,1.68e-08,m2/s,673.0,K,,,4,molecules/supercell,,,Molecular Dynamics,mixture: C6H6+CH3OH,Computational,MD
S138718112200244X,10.1016/j.micromeso.2022.111926,methanol,3.6,4.7,binary mixture with C6H6,CH3-ZSM-5,MFI-CH3,47,,,,1.03e-08,m2/s,673.0,K,,,4,molecules/supercell,,,Molecular Dynamics,mixture: C6H6+CH3OH,Computational,MD
S138718112200244X,10.1016/j.micromeso.2022.111926,ethene,3.9,4.7,,CH3-ZSM-5,MFI-CH3,47,,,,1.72e-08,m2/s,673.0,K,,,4,molecules/supercell,,,Molecular Dynamics,,Computational,MD
S138718112200244X,10.1016/j.micromeso.2022.111926,propene,4.5,4.7,,CH3-ZSM-5,MFI-CH3,47,,,,1.02e-08,m2/s,673.0,K,,,4,molecules/supercell,,,Molecular Dynamics,,Computational,MD
S138718112200244X,10.1016/j.micromeso.2022.111926,"1,4-dimethylbenzene",5.8,4.7,,CH3-ZSM-5,MFI-CH3,47,,,,1.96e-10,m2/s,673.0,K,,,4,molecules/supercell,,,Molecular Dynamics,,Computational,MD
S138718112200244X,10.1016/j.micromeso.2022.111926,toluene,5.85,4.7,,CH3-ZSM-5,MFI-CH3,47,,,,9.69e-12,m2/s,673.0,K,,,4,molecules/supercell,,,Molecular Dynamics,,Computational,MD
S138718112200244X,10.1016/j.micromeso.2022.111926,ethylbenzene,6.0,4.7,,CH3-ZSM-5,MFI-CH3,47,,,,7.97e-12,m2/s,673.0,K,,,4,molecules/supercell,,,Molecular Dynamics,,Computational,MD
S138718112200244X,10.1016/j.micromeso.2022.111926,"1,3-dimethylbenzene",6.8,4.7,,CH3-ZSM-5,MFI-CH3,47,,,,9.77e-13,m2/s,673.0,K,,,4,molecules/supercell,,,Molecular Dynamics,,Computational,MD
S138718112200244X,10.1016/j.micromeso.2022.111926,"1,2-dimethylbenzene",6.8,4.7,,CH3-ZSM-5,MFI-CH3,47,,,,8.08e-13,m2/s,673.0,K,,,4,molecules/supercell,,,Molecular Dynamics,,Computational,MD
S138718112200244X,10.1016/j.micromeso.2022.111926,trimethylbenzene,7.5,4.7,,CH3-ZSM-5,MFI-CH3,47,,,,7.25e-13,m2/s,673.0,K,,,4,molecules/supercell,,,Molecular Dynamics,,Computational,MD
S138718112200244X,10.1016/j.micromeso.2022.111926,toluene,5.85,4.7,,H-ZSM-5,MFI-H,47,,,,2.35e-12,m2/s,673.0,K,,,4,molecules/supercell,,,Molecular Dynamics,,Computational,MD
S138718112200244X,10.1016/j.micromeso.2022.111926,"1,4-dimethylbenzene",5.8,4.7,,H-ZSM-5,MFI-H,47,,,,1.77e-11,m2/s,673.0,K,,,4,molecules/supercell,,,Molecular Dynamics,,Computational,MD
S1387181122003420,10.1016/j.micromeso.2022.112024,helium,2.6,7.42,,AlPO4-5,AFI-H,,,,,1.15e-07,m2/s,200.0,K,,,0.5,mol./u.c.,,,Molecular Dynamics,,Computational,MD
S1387181122003420,10.1016/j.micromeso.2022.112024,dihydrogen,2.89,7.42,,AlPO4-5,AFI-H,,,,,1.59e-07,m2/s,200.0,K,,,0.5,mol./u.c.,,,Molecular Dynamics,,Computational,MD
S1387181122003420,10.1016/j.micromeso.2022.112024,nitrogen,3.64,7.42,,AlPO4-5,AFI-H,,,,,2.55e-08,m2/s,200.0,K,,,0.5,mol./u.c.,,,Molecular Dynamics,,Computational,MD
S1387181122003420,10.1016/j.micromeso.2022.112024,methane,3.8,7.42,,AlPO4-5,AFI-H,,,,,1.56e-08,m2/s,200.0,K,,,0.5,mol./u.c.,,,Molecular Dynamics,,Computational,MD
S1387181122003420,10.1016/j.micromeso.2022.112024,carbon dioxide,3.3,7.42,,AlPO4-5,AFI-H,,,,,1.21e-08,m2/s,200.0,K,,,0.5,mol./u.c.,,,Molecular Dynamics,,Computational,MD
S1387181122003420,10.1016/j.micromeso.2022.112024,helium,2.6,7.42,,AlPO4-5,AFI-H,,,,,1.14e-07,m2/s,200.0,K,,,1.25,mol./u.c.,,,Molecular Dynamics,,Computational,MD
S1387181122003420,10.1016/j.micromeso.2022.112024,dihydrogen,2.89,7.42,,AlPO4-5,AFI-H,,,,,1.17e-07,m2/s,200.0,K,,,1.25,mol./u.c.,,,Molecular Dynamics,,Computational,MD
S1387181122003420,10.1016/j.micromeso.2022.112024,nitrogen,3.64,7.42,,AlPO4-5,AFI-H,,,,,1.4e-08,m2/s,200.0,K,,,1.25,mol./u.c.,,,Molecular Dynamics,,Computational,MD
S1387181122003420,10.1016/j.micromeso.2022.112024,methane,3.8,7.42,,AlPO4-5,AFI-H,,,,,1e-08,m2/s,200.0,K,,,1.25,mol./u.c.,,,Molecular Dynamics,,Computational,MD
S1387181122003420,10.1016/j.micromeso.2022.112024,carbon dioxide,3.3,7.42,,AlPO4-5,AFI-H,,,,,5.87e-09,m2/s,200.0,K,,,1.25,mol./u.c.,,,Molecular Dynamics,,Computational,MD
S1387181122003420,10.1016/j.micromeso.2022.112024,helium,2.6,7.42,,AlPO4-5,AFI-H,,,,,9.9e-08,m2/s,200.0,K,,,2,mol./u.c.,,,Molecular Dynamics,,Computational,MD
S1387181122003420,10.1016/j.micromeso.2022.112024,dihydrogen,2.89,7.42,,AlPO4-5,AFI-H,,,,,8.07e-08,m2/s,200.0,K,,,2,mol./u.c.,,,Molecular Dynamics,,Computational,MD
S1387181122003420,10.1016/j.micromeso.2022.112024,nitrogen,3.64,7.42,,AlPO4-5,AFI-H,,,,,8.01e-09,m2/s,200.0,K,,,2,mol./u.c.,,,Molecular Dynamics,,Computational,MD
S1387181122003420,10.1016/j.micromeso.2022.112024,methane,3.8,7.42,,AlPO4-5,AFI-H,,,,,6.06e-09,m2/s,200.0,K,,,2,mol./u.c.,,,Molecular Dynamics,,Computational,MD
S1387181122003420,10.1016/j.micromeso.2022.112024,carbon dioxide,3.3,7.42,,AlPO4-5,AFI-H,,,,,3.6e-09,m2/s,200.0,K,,,2,mol./u.c.,,,Molecular Dynamics,,Computational,MD
S1387181122003420,10.1016/j.micromeso.2022.112024,helium,2.6,7.42,,AlPO4-5,AFI-H,,,,,9.32e-08,m2/s,200.0,K,,,2.75,mol./u.c.,,,Molecular Dynamics,,Computational,MD
S1387181122003420,10.1016/j.micromeso.2022.112024,dihydrogen,2.89,7.42,,AlPO4-5,AFI-H,,,,,5.55e-08,m2/s,200.0,K,,,2.75,mol./u.c.,,,Molecular Dynamics,,Computational,MD
S1387181122003420,10.1016/j.micromeso.2022.112024,nitrogen,3.64,7.42,,AlPO4-5,AFI-H,,,,,5.68e-09,m2/s,200.0,K,,,2.75,mol./u.c.,,,Molecular Dynamics,,Computational,MD
S1387181122003420,10.1016/j.micromeso.2022.112024,methane,3.8,7.42,,AlPO4-5,AFI-H,,,,,5.25e-09,m2/s,200.0,K,,,2.75,mol./u.c.,,,Molecular Dynamics,,Computational,MD
S1387181122003420,10.1016/j.micromeso.2022.112024,carbon dioxide,3.3,7.42,,AlPO4-5,AFI-H,,,,,3.07e-09,m2/s,200.0,K,,,2.75,mol./u.c.,,,Molecular Dynamics,,Computational,MD
S1387181122003420,10.1016/j.micromeso.2022.112024,helium,2.6,7.42,,AlPO4-5,AFI-H,,,,,7.2e-08,m2/s,200.0,K,,,4,mol./u.c.,,,Molecular Dynamics,,Computational,MD
S1387181122003420,10.1016/j.micromeso.2022.112024,dihydrogen,2.89,7.42,,AlPO4-5,AFI-H,,,,,4.9e-08,m2/s,200.0,K,,,4,mol./u.c.,,,Molecular Dynamics,,Computational,MD
S1387181122003420,10.1016/j.micromeso.2022.112024,nitrogen,3.64,7.42,,AlPO4-5,AFI-H,,,,,4.96e-09,m2/s,200.0,K,,,4,mol./u.c.,,,Molecular Dynamics,,Computational,MD
S1387181122003420,10.1016/j.micromeso.2022.112024,methane,3.8,7.42,,AlPO4-5,AFI-H,,,,,3.5e-09,m2/s,200.0,K,,,4,mol./u.c.,,,Molecular Dynamics,,Computational,MD
S1387181122003420,10.1016/j.micromeso.2022.112024,carbon dioxide,3.3,7.42,,AlPO4-5,AFI-H,,,,,2.01e-09,m2/s,200.0,K,,,4,mol./u.c.,,,Molecular Dynamics,,Computational,MD
S1387181122003420,10.1016/j.micromeso.2022.112024,helium,2.6,7.42,,AlPO4-5,AFI-H,,,,,7.25e-08,m2/s,200.0,K,,,4.5,mol./u.c.,,,Molecular Dynamics,,Computational,MD
S1387181122003420,10.1016/j.micromeso.2022.112024,dihydrogen,2.89,7.42,,AlPO4-5,AFI-H,,,,,4.91e-08,m2/s,200.0,K,,,4.5,mol./u.c.,,,Molecular Dynamics,,Computational,MD
S1387181122003420,10.1016/j.micromeso.2022.112024,nitrogen,3.64,7.42,,AlPO4-5,AFI-H,,,,,4.98e-09,m2/s,200.0,K,,,4.5,mol./u.c.,,,Molecular Dynamics,,Computational,MD
S1387181122003420,10.1016/j.micromeso.2022.112024,methane,3.8,7.42,,AlPO4-5,AFI-H,,,,,3.11e-09,m2/s,200.0,K,,,4.5,mol./u.c.,,,Molecular Dynamics,,Computational,MD
S1387181122003420,10.1016/j.micromeso.2022.112024,carbon dioxide,3.3,7.42,,AlPO4-5,AFI-H,,,,,1.52e-09,m2/s,200.0,K,,,4.5,mol./u.c.,,,Molecular Dynamics,,Computational,MD
S1387181122005340,10.1016/j.micromeso.2022.112216,cyclohexanecarboxylic acid,6.5,4.7,,ME-ZSM-5,MFI-ME,30,,,,1.8e-13,m2/s,298.0,K,100,mol/L,33.41,mg/g,,,Batch adsorption kinetics (LDF model),,Experimental,Uptake/Release
S1387181122005340,10.1016/j.micromeso.2022.112216,cyclohexanecarboxylic acid,6.5,4.7,,ME-ZSM-5,MFI-ME,30,,,,7.19e-13,m2/s,298.0,K,250,mol/L,84.78,mg/g,,,Batch adsorption kinetics (LDF model),,Experimental,Uptake/Release
S1387181122005340,10.1016/j.micromeso.2022.112216,cyclohexanecarboxylic acid,6.5,4.7,,ME-ZSM-5,MFI-ME,30,,,,1.22e-12,m2/s,298.0,K,500,mol/L,140.1,mg/g,,,Batch adsorption kinetics (LDF model),,Experimental,Uptake/Release
S1387181122005340,10.1016/j.micromeso.2022.112216,cyclohexanecarboxylic acid,6.5,4.7,,ME-ZSM-5,MFI-ME,30,,,,1.17e-12,m2/s,298.0,K,1000,mol/L,195.5,mg/g,,,Batch adsorption kinetics (LDF model),,Experimental,Uptake/Release
S1387181122007090,10.1016/j.micromeso.2022.112391,water,2.65,4.7,,H-ZSM-5,MFI-H,15,H+,,,1.61e-09,m2/s,300.0,K,,,2.8,wt%,,,Quasielastic Neutron Scattering (Singwi-Sjolander jump diffusion),,Experimental,QENS
S1387181122007090,10.1016/j.micromeso.2022.112391,water,2.65,4.7,,H-ZSM-5,MFI-H,40,H+,,,1.19e-09,m2/s,300.0,K,,,2.8,wt%,,,Quasielastic Neutron Scattering (Singwi-Sjolander jump diffusion),,Experimental,QENS
S1387181122007090,10.1016/j.micromeso.2022.112391,water,2.65,4.7,,H-ZSM-5,MFI-H,140,H+,,,2.19e-09,m2/s,300.0,K,,,2.8,wt%,,,Quasielastic Neutron Scattering (Singwi-Sjolander jump diffusion),,Experimental,QENS
S1387181122007090,10.1016/j.micromeso.2022.112391,water,2.65,4.7,,H-ZSM-5,MFI-H,15,H+,,,2.16e-09,m2/s,330.0,K,,,2.8,wt%,,,Quasielastic Neutron Scattering (Singwi-Sjolander jump diffusion),,Experimental,QENS
S1387181122007090,10.1016/j.micromeso.2022.112391,water,2.65,4.7,,H-ZSM-5,MFI-H,40,H+,,,1.51e-09,m2/s,330.0,K,,,2.8,wt%,,,Quasielastic Neutron Scattering (Singwi-Sjolander jump diffusion),,Experimental,QENS
S1387181122007090,10.1016/j.micromeso.2022.112391,water,2.65,4.7,,H-ZSM-5,MFI-H,140,H+,,,3.7e-09,m2/s,330.0,K,,,2.8,wt%,,,Quasielastic Neutron Scattering (Singwi-Sjolander jump diffusion),,Experimental,QENS
S1387181122007090,10.1016/j.micromeso.2022.112391,water,2.65,4.7,,H-ZSM-5,MFI-H,15,H+,,,1.67e-09,m2/s,360.0,K,,,2.8,wt%,,,Quasielastic Neutron Scattering (Singwi-Sjolander jump diffusion),,Experimental,QENS
S1387181122007090,10.1016/j.micromeso.2022.112391,water,2.65,4.7,,H-ZSM-5,MFI-H,40,H+,,,1.73e-09,m2/s,360.0,K,,,2.8,wt%,,,Quasielastic Neutron Scattering (Singwi-Sjolander jump diffusion),,Experimental,QENS
S1387181122007090,10.1016/j.micromeso.2022.112391,water,2.65,4.7,,H-ZSM-5,MFI-H,140,H+,,,4.9e-09,m2/s,360.0,K,,,2.8,wt%,,,Quasielastic Neutron Scattering (Singwi-Sjolander jump diffusion),,Experimental,QENS
S1387181122007090,10.1016/j.micromeso.2022.112391,water,2.65,4.7,,H-ZSM-5,MFI-H,15,H+,,,6.5e-11,m2/s,300.0,K,,,2.8,wt%,,,Molecular Dynamics (Einstein relation),analysis: Einstein relation,Computational,MD
S1387181122007090,10.1016/j.micromeso.2022.112391,water,2.65,4.7,,H-ZSM-5,MFI-H,Siliceous,H+,,,1.31e-10,m2/s,300.0,K,,,2.8,wt%,,,Molecular Dynamics (Einstein relation),analysis: Einstein relation,Computational,MD
S1387181122007090,10.1016/j.micromeso.2022.112391,water,2.65,4.7,,H-ZSM-5,MFI-H,15,H+,,,2.58e-10,m2/s,360.0,K,,,2.8,wt%,,,Molecular Dynamics (Einstein relation),analysis: Einstein relation,Computational,MD
S1387181122007090,10.1016/j.micromeso.2022.112391,water,2.65,4.7,,H-ZSM-5,MFI-H,Siliceous,H+,,,6.21e-10,m2/s,360.0,K,,,2.8,wt%,,,Molecular Dynamics (Einstein relation),analysis: Einstein relation,Computational,MD
S1387181122007090,10.1016/j.micromeso.2022.112391,water,2.65,4.7,,H-ZSM-5,MFI-H,15,H+,,,2.18e-09,m2/s,300.0,K,,,2.8,wt%,,,Molecular Dynamics (simulated QENS),analysis: simulated QENS (SS model),Computational,MD
S1387181122007090,10.1016/j.micromeso.2022.112391,water,2.65,4.7,,H-ZSM-5,MFI-H,15,H+,,,2.38e-09,m2/s,330.0,K,,,2.8,wt%,,,Molecular Dynamics (simulated QENS),analysis: simulated QENS (SS model),Computational,MD
S1387181122007090,10.1016/j.micromeso.2022.112391,water,2.65,4.7,,H-ZSM-5,MFI-H,15,H+,,,2.03e-09,m2/s,360.0,K,,,2.8,wt%,,,Molecular Dynamics (simulated QENS),analysis: simulated QENS (SS model),Computational,MD
S1387181122007090,10.1016/j.micromeso.2022.112391,water,2.65,4.7,,H-ZSM-5,MFI-H,47,H+,,,2.25e-09,m2/s,300.0,K,,,2.8,wt%,,,Molecular Dynamics (simulated QENS),analysis: simulated QENS (SS model),Computational,MD
S1387181122007090,10.1016/j.micromeso.2022.112391,water,2.65,4.7,,H-ZSM-5,MFI-H,47,H+,,,1.04e-09,m2/s,330.0,K,,,2.8,wt%,,,Molecular Dynamics (simulated QENS),analysis: simulated QENS (SS model),Computational,MD
S1387181122007090,10.1016/j.micromeso.2022.112391,water,2.65,4.7,,H-ZSM-5,MFI-H,47,H+,,,2.45e-09,m2/s,360.0,K,,,2.8,wt%,,,Molecular Dynamics (simulated QENS),analysis: simulated QENS (SS model),Computational,MD
S1387181122007090,10.1016/j.micromeso.2022.112391,water,2.65,4.7,,H-ZSM-5,MFI-H,95,H+,,,1.12e-09,m2/s,300.0,K,,,2.8,wt%,,,Molecular Dynamics (simulated QENS),analysis: simulated QENS (SS model),Computational,MD
S1387181122007090,10.1016/j.micromeso.2022.112391,water,2.65,4.7,,H-ZSM-5,MFI-H,95,H+,,,1.73e-09,m2/s,330.0,K,,,2.8,wt%,,,Molecular Dynamics (simulated QENS),analysis: simulated QENS (SS model),Computational,MD
S1387181122007090,10.1016/j.micromeso.2022.112391,water,2.65,4.7,,H-ZSM-5,MFI-H,95,H+,,,3.46e-09,m2/s,360.0,K,,,2.8,wt%,,,Molecular Dynamics (simulated QENS),analysis: simulated QENS (SS model),Computational,MD
S1387181122007090,10.1016/j.micromeso.2022.112391,water,2.65,4.7,,H-ZSM-5,MFI-H,Siliceous,H+,,,8e-10,m2/s,300.0,K,,,2.8,wt%,,,Molecular Dynamics (simulated QENS),analysis: simulated QENS (SS model),Computational,MD
S1387181122007090,10.1016/j.micromeso.2022.112391,water,2.65,4.7,,H-ZSM-5,MFI-H,Siliceous,H+,,,1.32e-09,m2/s,330.0,K,,,2.8,wt%,,,Molecular Dynamics (simulated QENS),analysis: simulated QENS (SS model),Computational,MD
S1387181122007090,10.1016/j.micromeso.2022.112391,water,2.65,4.7,,H-ZSM-5,MFI-H,Siliceous,H+,,,2.43e-09,m2/s,360.0,K,,,2.8,wt%,,,Molecular Dynamics (simulated QENS),analysis: simulated QENS (SS model),Computational,MD
S1387181122007119,10.1016/j.micromeso.2022.112393,benzaldehyde,6.0,4.7,,hierarchical H-ZSM-5,MFI-H,23,,,,1.08e-10,m2/s,373.0,K,,,10,molecules/supercell,,,Molecular Dynamics,water_presence: no,Computational,MD
S1387181122007119,10.1016/j.micromeso.2022.112393,butan-2-one,5.2,4.7,,hierarchical H-ZSM-5,MFI-H,23,,,,1.24e-10,m2/s,373.0,K,,,10,molecules/supercell,,,Molecular Dynamics,water_presence: no,Computational,MD
S1387181122007119,10.1016/j.micromeso.2022.112393,benzaldehyde,6.0,4.7,,hierarchical H-ZSM-5,MFI-H,23,,,,2.35e-11,m2/s,373.0,K,,,,,,,Molecular Dynamics,mixture: co-adsorption with 2-butanone; total_loading: 10 molecules/supercell; composition_not_specified,Computational,MD
S1387181122007119,10.1016/j.micromeso.2022.112393,butan-2-one,5.2,4.7,,hierarchical H-ZSM-5,MFI-H,23,,,,9.54e-11,m2/s,373.0,K,,,,,,,Molecular Dynamics,mixture: co-adsorption with benzaldehyde; total_loading: 10 molecules/supercell; composition_not_specified,Computational,MD
S1387181122007119,10.1016/j.micromeso.2022.112393,but-1-en-2-ol,5.0,4.7,,hierarchical H-ZSM-5,MFI-H,23,,,,4.43e-11,m2/s,373.0,K,,,10,molecules/supercell,,,Molecular Dynamics,water_presence: no,Computational,MD
S1387181122007119,10.1016/j.micromeso.2022.112393,but-2-en-2-ol,5.0,4.7,,hierarchical H-ZSM-5,MFI-H,23,,,,2.53e-10,m2/s,373.0,K,,,10,molecules/supercell,,,Molecular Dynamics,water_presence: no,Computational,MD
S1387181122007119,10.1016/j.micromeso.2022.112393,1-hydroxy-1-phenylpentan-3-one,7.0,4.7,,hierarchical H-ZSM-5,MFI-H,23,,,,3.31e-11,m2/s,373.0,K,,,10,molecules/supercell,,,Molecular Dynamics,water_presence: no,Computational,MD
S1387181122007119,10.1016/j.micromeso.2022.112393,4-hydroxy-3-methyl-4-phenylbutan-2-one,7.0,4.7,,hierarchical H-ZSM-5,MFI-H,23,,,,5.88e-12,m2/s,373.0,K,,,10,molecules/supercell,,,Molecular Dynamics,water_presence: no,Computational,MD
S1387181122007119,10.1016/j.micromeso.2022.112393,1-phenylpentan-3-one,7.0,4.7,,hierarchical H-ZSM-5,MFI-H,23,,,,8.93e-12,m2/s,373.0,K,,,10,molecules/supercell,,,Molecular Dynamics,water_presence: no,Computational,MD
S1387181122007119,10.1016/j.micromeso.2022.112393,3-methyl-4-phenyl-3-butan-2-one,7.0,4.7,,hierarchical H-ZSM-5,MFI-H,23,,,,2.75e-12,m2/s,373.0,K,,,10,molecules/supercell,,,Molecular Dynamics,water_presence: no,Computational,MD
S1387181122007119,10.1016/j.micromeso.2022.112393,water,2.65,4.7,,hierarchical H-ZSM-5,MFI-H,23,,,,3.5e-10,m2/s,373.0,K,,,50,molecules/supercell,,,Molecular Dynamics,environment: aqueous acid with H3O+ and reactant (benzaldehyde or 2-butanone); co-present species: H3O+ and reactant,Computational,MD
S1387181122007119,10.1016/j.micromeso.2022.112393,oxonium,2.65,4.7,,hierarchical H-ZSM-5,MFI-H,23,,,,7.92e-10,m2/s,373.0,K,,,50,molecules/supercell,,,Molecular Dynamics,environment: aqueous acid with H2O and reactant (benzaldehyde or 2-butanone); co-present species: H2O and reactant,Computational,MD
S1387181122007119,10.1016/j.micromeso.2022.112393,benzaldehyde,6.0,4.7,,hierarchical H-ZSM-5,MFI-H,23,,,,4.7e-12,m2/s,373.0,K,,,10,molecules/supercell,,,Molecular Dynamics,water_presence: yes; H3O+_presence: yes; additional_loading: 50 H2O and 50 H3O+ per supercell,Computational,MD
S1387181122007119,10.1016/j.micromeso.2022.112393,butan-2-one,5.2,4.7,,hierarchical H-ZSM-5,MFI-H,23,,,,4.77e-12,m2/s,373.0,K,,,10,molecules/supercell,,,Molecular Dynamics,water_presence: yes; H3O+_presence: yes; additional_loading: 50 H2O and 50 H3O+ per supercell,Computational,MD
S1387181123000136,10.1016/j.micromeso.2023.112442,dioxygen,3.46,4.06,,Li-RHO,RHO-Li,4.05,Li+,56.37,%,1.62e-09,m2/s,298.0,K,,,,,,,Volumetric uptake kinetics (LDF),,Experimental,Uptake/Release
S1387181123000136,10.1016/j.micromeso.2023.112442,nitrogen,3.64,4.06,,Li-RHO,RHO-Li,4.05,Li+,56.37,%,7.13e-10,m2/s,298.0,K,,,,,,,Volumetric uptake kinetics (LDF),,Experimental,Uptake/Release
S1387181123000136,10.1016/j.micromeso.2023.112442,dioxygen,3.46,4.06,,Li-RHO-1,RHO-Li,4.05,Li+,63.79,%,4.19e-09,m2/s,298.0,K,,,,,,,Volumetric uptake kinetics (LDF),,Experimental,Uptake/Release
S1387181123000136,10.1016/j.micromeso.2023.112442,nitrogen,3.64,4.06,,Li-RHO-1,RHO-Li,4.05,Li+,63.79,%,1.12e-09,m2/s,298.0,K,,,,,,,Volumetric uptake kinetics (LDF),,Experimental,Uptake/Release
S1387181123000136,10.1016/j.micromeso.2023.112442,dioxygen,3.46,4.06,,Li-RHO-2,RHO-Li,4.05,Li+,65.58,%,3.89e-09,m2/s,298.0,K,,,,,,,Volumetric uptake kinetics (LDF),,Experimental,Uptake/Release
S1387181123000136,10.1016/j.micromeso.2023.112442,nitrogen,3.64,4.06,,Li-RHO-2,RHO-Li,4.05,Li+,65.58,%,1.1e-09,m2/s,298.0,K,,,,,,,Volumetric uptake kinetics (LDF),,Experimental,Uptake/Release
S1387181123000136,10.1016/j.micromeso.2023.112442,dioxygen,3.46,4.06,,Li-RHO-3,RHO-Li,4.05,Li+,70.83,%,3.76e-09,m2/s,298.0,K,,,,,,,Volumetric uptake kinetics (LDF),,Experimental,Uptake/Release
S1387181123000136,10.1016/j.micromeso.2023.112442,nitrogen,3.64,4.06,,Li-RHO-3,RHO-Li,4.05,Li+,70.83,%,1.2e-09,m2/s,298.0,K,,,,,,,Volumetric uptake kinetics (LDF),,Experimental,Uptake/Release
S1387181123000136,10.1016/j.micromeso.2023.112442,dioxygen,3.46,4.1,,4A,LTA-Na,,,,,3.02e-07,m2/s,298.0,K,,,,,,,Volumetric uptake kinetics (LDF),,Experimental,Uptake/Release
S1387181123000136,10.1016/j.micromeso.2023.112442,nitrogen,3.64,4.1,,4A,LTA-Na,,,,,1.59e-08,m2/s,298.0,K,,,,,,,Volumetric uptake kinetics (LDF),,Experimental,Uptake/Release
S1387181123001075,10.1016/j.micromeso.2023.112536,diiodine,4.3,4.7,,ZSM-5(95),MFI-H,95,,,,5.93e-06,m2/s,348.0,K,,,,,1.01325,bar,Molecular Dynamics,,Computational,MD
S1387181123001075,10.1016/j.micromeso.2023.112536,diiodine,4.3,4.7,,ZSM-5(47),MFI-H,47,,,,2.68e-06,m2/s,348.0,K,,,,,1.01325,bar,Molecular Dynamics,,Computational,MD
S1387181123001075,10.1016/j.micromeso.2023.112536,diiodine,4.3,4.7,,ZSM-5(31),MFI-H,31,,,,2.11e-06,m2/s,348.0,K,,,,,1.01325,bar,Molecular Dynamics,,Computational,MD
S1387181123001075,10.1016/j.micromeso.2023.112536,diiodine,4.3,4.7,,ZSM-5(23),MFI-H,23,,,,1.17e-06,m2/s,348.0,K,,,,,1.01325,bar,Molecular Dynamics,,Computational,MD
S1387181123001464,10.1016/j.micromeso.2023.112575,methane,3.8,7.4,,CBV400,FAU-NH4Y,2.54,,,,6.78e-08,m2/s,303.0,K,,,,,60,bar,PFG-NMR,,Experimental,PFG NMR
S1387181123001464,10.1016/j.micromeso.2023.112575,methane,3.8,7.4,,CBV720,FAU-HY,16.8,,,,5.51e-08,m2/s,303.0,K,,,,,60,bar,PFG-NMR,,Experimental,PFG NMR
S1387181123001671,10.1016/j.micromeso.2023.112596,toluene,5.85,4.7,,S-2100,MFI,,,,,9.86e-13,m2/s,,,,,,,,,dynamic adsorption (intra-particle diffusion model),,Experimental,Uptake/Release
S1387181123001671,10.1016/j.micromeso.2023.112596,toluene,5.85,4.7,,S-1170,MFI,,,,,1.02e-12,m2/s,,,,,,,,,dynamic adsorption (intra-particle diffusion model),,Experimental,Uptake/Release
S1387181123001671,10.1016/j.micromeso.2023.112596,toluene,5.85,4.7,,S-180,MFI,,,,,1.07e-12,m2/s,,,,,,,,,dynamic adsorption (intra-particle diffusion model),,Experimental,Uptake/Release
S1387181123001671,10.1016/j.micromeso.2023.112596,toluene,5.85,4.7,,S-130,MFI,,,,,1.07e-12,m2/s,,,,,,,,,dynamic adsorption (intra-particle diffusion model),,Experimental,Uptake/Release
S1387181123001671,10.1016/j.micromeso.2023.112596,toluene,5.85,4.7,,S-70,MFI,,,,,1.08e-12,m2/s,,,,,,,,,dynamic adsorption (intra-particle diffusion model),,Experimental,Uptake/Release
S1387181123001671,10.1016/j.micromeso.2023.112596,toluene,5.85,4.7,,S-130-AT,MFI,,,,,1.26e-12,m2/s,,,,,,,,,dynamic adsorption (intra-particle diffusion model),,Experimental,Uptake/Release
S1387181123001671,10.1016/j.micromeso.2023.112596,toluene,5.85,4.7,,S-170-MF,MFI,,,,,1.28e-12,m2/s,,,,,,,,,dynamic adsorption (intra-particle diffusion model),,Experimental,Uptake/Release
S1387181123004304,10.1016/j.micromeso.2023.112854,phenol,5.85,6.6,,All-Si-BEA,BEA,,,,,6.52e-09,m2/s,298.0,K,,,10,molecules/unit cell,,,Molecular Dynamics,,Computational,MD
S1387181123004304,10.1016/j.micromeso.2023.112854,phenol,5.85,6.6,,H-BEA,BEA-H,25,H+,,,5.3e-09,m2/s,298.0,K,,,10,molecules/unit cell,,,Molecular Dynamics,,Computational,MD
S1387181123004304,10.1016/j.micromeso.2023.112854,phenol,5.85,6.6,,Na-BEA,BEA-Na,25,Na+,,,6.62e-10,m2/s,298.0,K,,,10,molecules/unit cell,,,Molecular Dynamics,,Computational,MD
S1387181123004304,10.1016/j.micromeso.2023.112854,phenol,5.85,6.6,,Ca-BEA,BEA-Ca,25,Ca2+,,,1.11e-10,m2/s,298.0,K,,,10,molecules/unit cell,,,Molecular Dynamics,,Computational,MD
S1387181123004638,10.1016/j.micromeso.2023.112887,"n,n-dimethylformamide",5.5,6.4,,IFR,IFR,,,,,1.11e-08,m2/s,573.0,K,,,,,57,bar,Molecular Dynamics,,Computational,MD
S1387181123004638,10.1016/j.micromeso.2023.112887,"1,4-dimethylbenzene",5.8,6.4,,IFR,IFR,,,,,4.7e-09,m2/s,573.0,K,,,,,57,bar,Molecular Dynamics,,Computational,MD
S1387181123004638,10.1016/j.micromeso.2023.112887,"n,n-dimethylformamide",5.5,6.2,,MOZ,MOZ,,,,,2.42e-08,m2/s,573.0,K,,,,,57,bar,Molecular Dynamics,,Computational,MD
S1387181123004638,10.1016/j.micromeso.2023.112887,"1,4-dimethylbenzene",5.8,6.2,,MOZ,MOZ,,,,,7.7e-09,m2/s,573.0,K,,,,,57,bar,Molecular Dynamics,,Computational,MD
S1387181123004638,10.1016/j.micromeso.2023.112887,"n,n-dimethylformamide",5.5,6.5,,MOR,MOR,,,,,2.38e-08,m2/s,573.0,K,,,,,57,bar,Molecular Dynamics,,Computational,MD
S1387181123004638,10.1016/j.micromeso.2023.112887,"1,4-dimethylbenzene",5.8,6.5,,MOR,MOR,,,,,4.27e-08,m2/s,573.0,K,,,,,57,bar,Molecular Dynamics,,Computational,MD
S1387181123004638,10.1016/j.micromeso.2023.112887,"n,n-dimethylformamide",5.5,6.6,,BEA,BEA,,,,,1.42e-08,m2/s,573.0,K,,,,,57,bar,Molecular Dynamics,,Computational,MD
S1387181123004638,10.1016/j.micromeso.2023.112887,"1,4-dimethylbenzene",5.8,6.6,,BEA,BEA,,,,,1.11e-08,m2/s,573.0,K,,,,,57,bar,Molecular Dynamics,,Computational,MD
S1387181123004638,10.1016/j.micromeso.2023.112887,"n,n-dimethylformamide",5.5,7.4,,FAU,FAU,,,,,1.13e-08,m2/s,573.0,K,,,,,57,bar,Molecular Dynamics,,Computational,MD
S1387181123004638,10.1016/j.micromeso.2023.112887,"1,4-dimethylbenzene",5.8,7.4,,FAU,FAU,,,,,8.3e-09,m2/s,573.0,K,,,,,57,bar,Molecular Dynamics,,Computational,MD
S1387181123005401,10.1016/j.micromeso.2023.112964,"1,4-dimethylbenzene",5.8,4.7,,NiOH+/HZSM-5 (T7-2),MFI,46,NiOH+,,,8.426e-11,m2/s,498.0,K,,,24,molecules per 2x2x4 supercell,,,Molecular Dynamics,,Computational,MD
S1387181123005401,10.1016/j.micromeso.2023.112964,"1,4-dimethylbenzene",5.8,4.7,,NiOH+/HZSM-5 (T7-2),MFI,46,NiOH+,,,1.103e-10,m2/s,598.0,K,,,24,molecules per 2x2x4 supercell,,,Molecular Dynamics,,Computational,MD
S1387181123005401,10.1016/j.micromeso.2023.112964,"1,4-dimethylbenzene",5.8,4.7,,NiOH+/HZSM-5 (T7-2),MFI,46,NiOH+,,,1.1897e-10,m2/s,698.0,K,,,24,molecules per 2x2x4 supercell,,,Molecular Dynamics,,Computational,MD
S1387181123005401,10.1016/j.micromeso.2023.112964,mx,,4.7,,NiOH+/HZSM-5 (T7-2),MFI,46,NiOH+,,,3.83e-12,m2/s,498.0,K,,,24,molecules per 2x2x4 supercell,,,Molecular Dynamics,,Computational,MD
S1387181123005401,10.1016/j.micromeso.2023.112964,mx,,4.7,,NiOH+/HZSM-5 (T7-2),MFI,46,NiOH+,,,4.05e-12,m2/s,598.0,K,,,24,molecules per 2x2x4 supercell,,,Molecular Dynamics,,Computational,MD
S1387181123005401,10.1016/j.micromeso.2023.112964,mx,,4.7,,NiOH+/HZSM-5 (T7-2),MFI,46,NiOH+,,,4.79e-12,m2/s,698.0,K,,,24,molecules per 2x2x4 supercell,,,Molecular Dynamics,,Computational,MD
S1387181123005401,10.1016/j.micromeso.2023.112964,ox,,4.7,,NiOH+/HZSM-5 (T7-2),MFI,46,NiOH+,,,2.78e-12,m2/s,498.0,K,,,24,molecules per 2x2x4 supercell,,,Molecular Dynamics,,Computational,MD
S1387181123005401,10.1016/j.micromeso.2023.112964,ox,,4.7,,NiOH+/HZSM-5 (T7-2),MFI,46,NiOH+,,,2.86e-12,m2/s,598.0,K,,,24,molecules per 2x2x4 supercell,,,Molecular Dynamics,,Computational,MD
S1387181123005401,10.1016/j.micromeso.2023.112964,ox,,4.7,,NiOH+/HZSM-5 (T7-2),MFI,46,NiOH+,,,3.02e-12,m2/s,698.0,K,,,24,molecules per 2x2x4 supercell,,,Molecular Dynamics,,Computational,MD
S1387181123005401,10.1016/j.micromeso.2023.112964,"1,4-dimethylbenzene",5.8,4.7,12:06:06,NiOH+/HZSM-5 (T7-2),MFI,46,NiOH+,,,8.345e-11,m2/s,498.0,K,,,12,molecules per 2x2x4 supercell,,,Molecular Dynamics,,Computational,MD
S1387181123005401,10.1016/j.micromeso.2023.112964,"1,4-dimethylbenzene",5.8,4.7,12:06:06,NiOH+/HZSM-5 (T7-2),MFI,46,NiOH+,,,9.828e-11,m2/s,598.0,K,,,12,molecules per 2x2x4 supercell,,,Molecular Dynamics,,Computational,MD
S1387181123005401,10.1016/j.micromeso.2023.112964,"1,4-dimethylbenzene",5.8,4.7,12:06:06,NiOH+/HZSM-5 (T7-2),MFI,46,NiOH+,,,1.0064e-10,m2/s,698.0,K,,,12,molecules per 2x2x4 supercell,,,Molecular Dynamics,,Computational,MD
S1387181123005401,10.1016/j.micromeso.2023.112964,mx,,4.7,12:06:06,NiOH+/HZSM-5 (T7-2),MFI,46,NiOH+,,,5.91e-12,m2/s,498.0,K,,,6,molecules per 2x2x4 supercell,,,Molecular Dynamics,,Computational,MD
S1387181123005401,10.1016/j.micromeso.2023.112964,mx,,4.7,12:06:06,NiOH+/HZSM-5 (T7-2),MFI,46,NiOH+,,,5.5e-12,m2/s,598.0,K,,,6,molecules per 2x2x4 supercell,,,Molecular Dynamics,,Computational,MD
S1387181123005401,10.1016/j.micromeso.2023.112964,mx,,4.7,12:06:06,NiOH+/HZSM-5 (T7-2),MFI,46,NiOH+,,,3.27e-12,m2/s,698.0,K,,,6,molecules per 2x2x4 supercell,,,Molecular Dynamics,,Computational,MD
S1387181123005401,10.1016/j.micromeso.2023.112964,ox,,4.7,12:06:06,NiOH+/HZSM-5 (T7-2),MFI,46,NiOH+,,,2.82e-12,m2/s,498.0,K,,,6,molecules per 2x2x4 supercell,,,Molecular Dynamics,,Computational,MD
S1387181123005401,10.1016/j.micromeso.2023.112964,ox,,4.7,12:06:06,NiOH+/HZSM-5 (T7-2),MFI,46,NiOH+,,,3.27e-12,m2/s,598.0,K,,,6,molecules per 2x2x4 supercell,,,Molecular Dynamics,,Computational,MD
S1387181123005401,10.1016/j.micromeso.2023.112964,ox,,4.7,12:06:06,NiOH+/HZSM-5 (T7-2),MFI,46,NiOH+,,,2.17e-12,m2/s,698.0,K,,,6,molecules per 2x2x4 supercell,,,Molecular Dynamics,,Computational,MD
S1387181124000039,10.1016/j.micromeso.2024.112981,carbon disulfide,3.6,3.8,,CHA-type,CHA,,,,,3.35e-10,m2/s,298.0,K,,,,,,,Molecular Dynamics,,Computational,MD
S1387181124000039,10.1016/j.micromeso.2024.112981,carbon disulfide,3.6,4.7,,MFI-type,MFI,,,,,3.87e-10,m2/s,298.0,K,,,,,,,Molecular Dynamics,,Computational,MD
S1387181124000039,10.1016/j.micromeso.2024.112981,carbon disulfide,3.6,7.4,,FAU-type,FAU,,,,,1.78e-09,m2/s,298.0,K,,,,,,,Molecular Dynamics,,Computational,MD
S1387181124000039,10.1016/j.micromeso.2024.112981,carbon disulfide,3.6,3.8,,NaSAPO-34,CHA,,,,,3.89e-08,m2/s,298.0,K,,,,,1.01325,bar,Calculation,,Computational,Other
S1387181124000039,10.1016/j.micromeso.2024.112981,carbon disulfide,3.6,4.7,,NaZSM-5,MFI-Na,,,,,5.28e-08,m2/s,298.0,K,,,,,1.01325,bar,Calculation,,Computational,Other
S1387181124000039,10.1016/j.micromeso.2024.112981,carbon disulfide,3.6,7.4,,NaY,FAU-NaY,,,,,7.1e-08,m2/s,298.0,K,,,,,1.01325,bar,Calculation,,Computational,Other
S1387181124003275,10.1016/j.micromeso.2024.113305,methane,3.8,4.7,,silicalite-1,MFI-H,,,,,1.61e-08,m2/s,300.0,K,,,0,molecules/unit cell,,,Molecular Dynamics,sigma: 3.2140 A,Computational,MD
S1387181124003275,10.1016/j.micromeso.2024.113305,methane,3.8,4.7,,silicalite-1,MFI-H,,,,,1.58e-08,m2/s,300.0,K,,,0,molecules/unit cell,,,Molecular Dynamics,sigma: 3.5354 A,Computational,MD
S1387181124003275,10.1016/j.micromeso.2024.113305,methane,3.8,4.7,,silicalite-1,MFI-H,,,,,1.56e-08,m2/s,300.0,K,,,0,molecules/unit cell,,,Molecular Dynamics,sigma: 3.8568 A,Computational,MD
S1387181124004104,10.1016/j.micromeso.2024.113388,methoxybenzene,6.2,7.4,,H-Y,FAU-HY,15,,,,3.88e-10,m2/s,310.0,K,,,11,molecules/unit cell,,,Molecular Dynamics,diffusion_model: VD_confined_diffusion,Computational,MD
S1387181124004104,10.1016/j.micromeso.2024.113388,methoxybenzene,6.2,7.4,,H-Y,FAU-HY,15,,,,5.02e-10,m2/s,310.0,K,,,11,molecules/unit cell,,,Molecular Dynamics,diffusion_model: HR_jump_diffusion,Computational,MD
S1387181124004104,10.1016/j.micromeso.2024.113388,methoxybenzene,6.2,7.4,,H-Y,FAU-HY,15,,,,5.08e-10,m2/s,340.0,K,,,11,molecules/unit cell,,,Molecular Dynamics,diffusion_model: VD_confined_diffusion,Computational,MD
