Repository: leipeng66666/zeolite-diffusion-agent

# Zeolite Diffusion Data Extraction

A two-module pipeline for acquiring scientific papers from major publishers and extracting structured diffusion coefficient data from zeolite research.

## Project Structure

```
├── literature-acquisition/       # Paper download tools
│   ├── wiley/                    #   Wiley Online Library downloader
│   ├── elsevier/                 #   Elsevier / ScienceDirect downloader
│   └── springer/                 #   Springer Link downloader
├── literature-extraction/        # Data extraction pipeline
│   ├── agent.py                  #   Main orchestrator
│   ├── value.py                  #   Stage 1: diffusion value extraction

File: consolidated_cleand.csv (part 15 of 17)
filename,doi,guest_molecule,KD_A,PLD_A,guest_composition,zeolite_name,std_zeolite_name,si_al_ratio,modified_ion,loading_value,loading_unit,diffusion_coefficient_value,diffusion_coefficient_unit,temperature_value,temperature_unit,concentration_value,concentration_unit,adsorption_loading_value,adsorption_loading_unit,pressure_value,pressure_unit,experimental_method,distinguishing_variable,method_type,method_category
S1387181124004104,10.1016/j.micromeso.2024.113388,methoxybenzene,6.2,7.4,,H-Y,FAU-HY,15,,,,5.91e-10,m2/s,340.0,K,,,11,molecules/unit cell,,,Molecular Dynamics,diffusion_model: HR_jump_diffusion,Computational,MD
S1387181124004104,10.1016/j.micromeso.2024.113388,methoxybenzene,6.2,7.4,,H-Y,FAU-HY,15,,,,6.17e-10,m2/s,370.0,K,,,11,molecules/unit cell,,,Molecular Dynamics,diffusion_model: VD_confined_diffusion,Computational,MD
S1387181124004104,10.1016/j.micromeso.2024.113388,methoxybenzene,6.2,7.4,,H-Y,FAU-HY,15,,,,7.49e-10,m2/s,370.0,K,,,11,molecules/unit cell,,,Molecular Dynamics,diffusion_model: HR_jump_diffusion,Computational,MD
S1387181124004104,10.1016/j.micromeso.2024.113388,methoxybenzene,6.2,6.6,,H-Beta,BEA-H,12.5,,,,2.65e-10,m2/s,310.0,K,,,4,molecules/unit cell,,,Molecular Dynamics,diffusion_model: VD_confined_diffusion,Computational,MD
S1387181124004104,10.1016/j.micromeso.2024.113388,methoxybenzene,6.2,6.6,,H-Beta,BEA-H,12.5,,,,2.93e-10,m2/s,310.0,K,,,4,molecules/unit cell,,,Molecular Dynamics,diffusion_model: HR_jump_diffusion,Computational,MD
S1387181124004104,10.1016/j.micromeso.2024.113388,methoxybenzene,6.2,6.6,,H-Beta,BEA-H,12.5,,,,3.76e-10,m2/s,340.0,K,,,4,molecules/unit cell,,,Molecular Dynamics,diffusion_model: VD_confined_diffusion,Computational,MD
S1387181124004104,10.1016/j.micromeso.2024.113388,methoxybenzene,6.2,6.6,,H-Beta,BEA-H,12.5,,,,3.66e-10,m2/s,340.0,K,,,4,molecules/unit cell,,,Molecular Dynamics,diffusion_model: HR_jump_diffusion,Computational,MD
S1387181124004104,10.1016/j.micromeso.2024.113388,methoxybenzene,6.2,6.6,,H-Beta,BEA-H,12.5,,,,5.16e-10,m2/s,370.0,K,,,4,molecules/unit cell,,,Molecular Dynamics,diffusion_model: VD_confined_diffusion,Computational,MD
S1387181124004104,10.1016/j.micromeso.2024.113388,methoxybenzene,6.2,6.6,,H-Beta,BEA-H,12.5,,,,4.9e-10,m2/s,370.0,K,,,4,molecules/unit cell,,,Molecular Dynamics,diffusion_model: HR_jump_diffusion,Computational,MD
S1387181124004104,10.1016/j.micromeso.2024.113388,2-methoxyphenol,6.2,7.4,,H-Y,FAU-HY,15,,,,2.56e-10,m2/s,310.0,K,,,9,molecules/unit cell,,,Molecular Dynamics,diffusion_model: VD_confined_diffusion,Computational,MD
S1387181124004104,10.1016/j.micromeso.2024.113388,2-methoxyphenol,6.2,7.4,,H-Y,FAU-HY,15,,,,4.99e-10,m2/s,310.0,K,,,9,molecules/unit cell,,,Molecular Dynamics,diffusion_model: HR_jump_diffusion,Computational,MD
S1387181124004104,10.1016/j.micromeso.2024.113388,2-methoxyphenol,6.2,7.4,,H-Y,FAU-HY,15,,,,3.09e-10,m2/s,340.0,K,,,9,molecules/unit cell,,,Molecular Dynamics,diffusion_model: VD_confined_diffusion,Computational,MD
S1387181124004104,10.1016/j.micromeso.2024.113388,2-methoxyphenol,6.2,7.4,,H-Y,FAU-HY,15,,,,5.31e-10,m2/s,340.0,K,,,9,molecules/unit cell,,,Molecular Dynamics,diffusion_model: HR_jump_diffusion,Computational,MD
S1387181124004104,10.1016/j.micromeso.2024.113388,2-methoxyphenol,6.2,7.4,,H-Y,FAU-HY,15,,,,4.02e-10,m2/s,370.0,K,,,9,molecules/unit cell,,,Molecular Dynamics,diffusion_model: VD_confined_diffusion,Computational,MD
S1387181124004104,10.1016/j.micromeso.2024.113388,2-methoxyphenol,6.2,7.4,,H-Y,FAU-HY,15,,,,7.72e-10,m2/s,370.0,K,,,9,molecules/unit cell,,,Molecular Dynamics,diffusion_model: HR_jump_diffusion,Computational,MD
S1387181124004104,10.1016/j.micromeso.2024.113388,2-methoxyphenol,6.2,6.6,,H-Beta,BEA-H,12.5,,,,1.37e-10,m2/s,310.0,K,,,3,molecules/unit cell,,,Molecular Dynamics,diffusion_model: VD_confined_diffusion,Computational,MD
S1387181124004104,10.1016/j.micromeso.2024.113388,2-methoxyphenol,6.2,6.6,,H-Beta,BEA-H,12.5,,,,2.21e-10,m2/s,310.0,K,,,3,molecules/unit cell,,,Molecular Dynamics,diffusion_model: HR_jump_diffusion,Computational,MD
S1387181124004104,10.1016/j.micromeso.2024.113388,2-methoxyphenol,6.2,6.6,,H-Beta,BEA-H,12.5,,,,1.8e-10,m2/s,340.0,K,,,3,molecules/unit cell,,,Molecular Dynamics,diffusion_model: VD_confined_diffusion,Computational,MD
S1387181124004104,10.1016/j.micromeso.2024.113388,2-methoxyphenol,6.2,6.6,,H-Beta,BEA-H,12.5,,,,2.76e-10,m2/s,340.0,K,,,3,molecules/unit cell,,,Molecular Dynamics,diffusion_model: HR_jump_diffusion,Computational,MD
S1387181124004104,10.1016/j.micromeso.2024.113388,2-methoxyphenol,6.2,6.6,,H-Beta,BEA-H,12.5,,,,1.99e-10,m2/s,370.0,K,,,3,molecules/unit cell,,,Molecular Dynamics,diffusion_model: VD_confined_diffusion,Computational,MD
S1387181124004104,10.1016/j.micromeso.2024.113388,2-methoxyphenol,6.2,6.6,,H-Beta,BEA-H,12.5,,,,3.23e-10,m2/s,370.0,K,,,3,molecules/unit cell,,,Molecular Dynamics,diffusion_model: HR_jump_diffusion,Computational,MD
S1387181124004864,10.1016/j.micromeso.2024.113464,dihydrogen,2.89,7.4,,MS 13X,FAU-NaX,1.18,,,,5.5e-06,m2/s,77.0,K,,,,,1.013,bar,,diffusion_type: effective_macropore,,
S1387181124004864,10.1016/j.micromeso.2024.113464,dideuterium,2.89,7.4,,MS 13X,FAU-NaX,1.18,,,,4.46e-06,m2/s,77.0,K,,,,,1.013,bar,,diffusion_type: effective_macropore,,
S1387181124004864,10.1016/j.micromeso.2024.113464,hydrogen tritide,2.89,7.4,,MS 13X,FAU-NaX,1.18,,,,4.9e-06,m2/s,77.0,K,,,,,1.013,bar,,diffusion_type: effective_macropore,,
S1387181124004864,10.1016/j.micromeso.2024.113464,t2,2.89,7.4,,MS 13X,FAU-NaX,1.18,,,,3.35e-06,m2/s,77.0,K,,,,,1.013,bar,,diffusion_type: effective_macropore,,
S1387181124004864,10.1016/j.micromeso.2024.113464,dihydrogen,2.89,7.4,,MS 13X,FAU-NaX,1.18,,,,0.000419,m2/s,77.0,K,,,,,1.013,bar,,diffusion_type: axial_dispersion,,
S1387181124004864,10.1016/j.micromeso.2024.113464,dideuterium,2.89,7.4,,MS 13X,FAU-NaX,1.18,,,,0.000359,m2/s,77.0,K,,,,,1.013,bar,,diffusion_type: axial_dispersion,,
S1387181124004864,10.1016/j.micromeso.2024.113464,hydrogen tritide,2.89,7.4,,MS 13X,FAU-NaX,1.18,,,,0.000387,m2/s,77.0,K,,,,,1.013,bar,,diffusion_type: axial_dispersion,,
S1387181124004864,10.1016/j.micromeso.2024.113464,t2,2.89,7.4,,MS 13X,FAU-NaX,1.18,,,,0.000291,m2/s,77.0,K,,,,,1.013,bar,,diffusion_type: axial_dispersion,,
S1387181198000833,10.1016/S1387-1811(98)00083-3,water,2.65,3.8,,natural chabazite,CHA,,,,,2.4e-12,m2/s,293.0,K,,,,,,,PFG NMR,specimen: sample 1; direction: z,Experimental,PFG NMR
S1387181198000833,10.1016/S1387-1811(98)00083-3,water,2.65,3.8,,natural chabazite,CHA,,,,,5.9e-12,m2/s,293.0,K,,,,,,,PFG NMR,specimen: sample 1; direction: xy,Experimental,PFG NMR
S1387181198000833,10.1016/S1387-1811(98)00083-3,water,2.65,3.8,,natural chabazite,CHA,,,,,2.7e-12,m2/s,293.0,K,,,,,,,PFG NMR,specimen: another polycrystalline specimen; direction: z,Experimental,PFG NMR
S1387181198000833,10.1016/S1387-1811(98)00083-3,water,2.65,3.8,,natural chabazite,CHA,,,,,6.8e-12,m2/s,293.0,K,,,,,,,PFG NMR,specimen: another polycrystalline specimen; direction: xy,Experimental,PFG NMR
S1387181199001195,10.1016/S1387-1811(99)00119-5,ethane,4.0,4.7,,H-ZSM-5,MFI-H,,,,,3.71e-11,m2/s,213.0,K,,,,,,,PFG-NMR,,Experimental,PFG NMR
S1387181199001195,10.1016/S1387-1811(99)00119-5,ethane,4.0,4.7,,H-ZSM-5,MFI-H,,,,,4.75e-11,m2/s,223.0,K,,,,,,,PFG-NMR,,Experimental,PFG NMR
S1387181199001195,10.1016/S1387-1811(99)00119-5,ethane,4.0,4.7,,H-ZSM-5,MFI-H,,,,,6.83e-11,m2/s,233.0,K,,,,,,,PFG-NMR,,Experimental,PFG NMR
S1387181199002279,10.1016/S1387-1811(99)00227-9,methane,3.8,4.7,,silicalite-1,MFI-H,,,,,7.3e-10,m2/s,298.0,K,,,,,,,Membrane permeation,,Experimental,Membrane Permeation
S1387181199002279,10.1016/S1387-1811(99)00227-9,ethane,4.0,4.7,,silicalite-1,MFI-H,,,,,8.7e-11,m2/s,298.0,K,,,,,,,Membrane permeation,,Experimental,Membrane Permeation
S1387181199002292,10.1016/S1387-1811(99)00229-2,benzene,5.35,4.7,,Silicalite-1 (B),MFI,,,,,1e-13,m2/s,348.0,K,,,2.1,molecules/unit cell,0.00133,bar,Frequency Response,,Experimental,FR
S1387181199002292,10.1016/S1387-1811(99)00229-2,benzene,5.35,4.7,,Silicalite-1 (B),MFI,,,,,4e-13,m2/s,373.0,K,,,1.1,molecules/unit cell,0.00133,bar,Frequency Response,,Experimental,FR
S1387181199002292,10.1016/S1387-1811(99)00229-2,benzene,5.35,4.7,,Silicalite-1 (B),MFI,,,,,8.2e-13,m2/s,395.0,K,,,0.59,molecules/unit cell,0.00153,bar,Frequency Response,,Experimental,FR
S1387181199002292,10.1016/S1387-1811(99)00229-2,toluene,5.85,4.7,,Silicalite-1 (B),MFI,,,,,5.5e-14,m2/s,323.0,K,,,4.1,molecules/unit cell,0.00133,bar,Frequency Response,,Experimental,FR
S1387181199002292,10.1016/S1387-1811(99)00229-2,toluene,5.85,4.7,,Silicalite-1 (B),MFI,,,,,4.7e-13,m2/s,348.0,K,,,3.3,molecules/unit cell,0.00133,bar,Frequency Response,diffusion_process: faster,Experimental,FR
S1387181199002292,10.1016/S1387-1811(99)00229-2,toluene,5.85,4.7,,Silicalite-1 (B),MFI,,,,,5.4e-14,m2/s,348.0,K,,,3.3,molecules/unit cell,0.00133,bar,Frequency Response,diffusion_process: slower,Experimental,FR
S1387181199002292,10.1016/S1387-1811(99)00229-2,toluene,5.85,4.7,,Silicalite-1 (B),MFI,,,,,1.5e-12,m2/s,373.0,K,,,2,molecules/unit cell,0.00133,bar,Frequency Response,diffusion_process: faster,Experimental,FR
S1387181199002292,10.1016/S1387-1811(99)00229-2,toluene,5.85,4.7,,Silicalite-1 (B),MFI,,,,,1.3e-13,m2/s,373.0,K,,,2,molecules/unit cell,0.00133,bar,Frequency Response,diffusion_process: slower,Experimental,FR
S1387181199002292,10.1016/S1387-1811(99)00229-2,toluene,5.85,4.7,,Silicalite-1 (B),MFI,,,,,1.2e-12,m2/s,395.0,K,,,0.95,molecules/unit cell,0.00133,bar,Frequency Response,,Experimental,FR
S1387181199002292,10.1016/S1387-1811(99)00229-2,toluene,5.85,4.7,,Silicalite-1 (B),MFI,,,,,2.1e-12,m2/s,415.0,K,,,0.5,molecules/unit cell,0.00133,bar,Frequency Response,,Experimental,FR
S1387181199002292,10.1016/S1387-1811(99)00229-2,ethylbenzene,6.0,4.7,,Silicalite-1 (B),MFI,,,,,7.9e-15,m2/s,323.0,K,,,4,molecules/unit cell,0.0008,bar,Frequency Response,,Experimental,FR
S1387181199002292,10.1016/S1387-1811(99)00229-2,ethylbenzene,6.0,4.7,,Silicalite-1 (B),MFI,,,,,4.4e-14,m2/s,348.0,K,,,3.6,molecules/unit cell,0.00133,bar,Frequency Response,,Experimental,FR
S1387181199002292,10.1016/S1387-1811(99)00229-2,ethylbenzene,6.0,4.7,,Silicalite-1 (B),MFI,,,,,1.6e-13,m2/s,373.0,K,,,2.9,molecules/unit cell,0.00156,bar,Frequency Response,,Experimental,FR
S1387181199002292,10.1016/S1387-1811(99)00229-2,ethylbenzene,6.0,4.7,,Silicalite-1 (B),MFI,,,,,6.6e-13,m2/s,395.0,K,,,1.3,molecules/unit cell,0.00133,bar,Frequency Response,,Experimental,FR
S1387181199002292,10.1016/S1387-1811(99)00229-2,ethylbenzene,6.0,4.7,,Silicalite-1 (B),MFI,,,,,1.1e-12,m2/s,415.0,K,,,0.81,molecules/unit cell,0.00133,bar,Frequency Response,,Experimental,FR
S1387181199002292,10.1016/S1387-1811(99)00229-2,"1,4-dimethylbenzene",5.8,4.7,,Silicalite-1 (A),MFI,,,,,7.1e-13,m2/s,323.0,K,,,5,molecules/unit cell,0.00055,bar,Frequency Response,,Experimental,FR
S1387181199002292,10.1016/S1387-1811(99)00229-2,"1,4-dimethylbenzene",5.8,4.7,,Silicalite-1 (A),MFI,,,,,8.2e-13,m2/s,348.0,K,,,5,molecules/unit cell,0.00247,bar,Frequency Response,,Experimental,FR
S1387181199002292,10.1016/S1387-1811(99)00229-2,"1,4-dimethylbenzene",5.8,4.7,,Silicalite-1 (A),MFI,,,,,1.6e-11,m2/s,373.0,K,,,3.9,molecules/unit cell,0.00253,bar,Frequency Response,diffusion_process: faster,Experimental,FR
S1387181199002292,10.1016/S1387-1811(99)00229-2,"1,4-dimethylbenzene",5.8,4.7,,Silicalite-1 (A),MFI,,,,,1.5e-12,m2/s,373.0,K,,,3.9,molecules/unit cell,0.00253,bar,Frequency Response,diffusion_process: slower,Experimental,FR
S1387181199002292,10.1016/S1387-1811(99)00229-2,cyclohexane,6.0,4.7,,Silicalite-1 (B),MFI,,,,,1e-15,m2/s,423.0,K,,,,,0.00067,bar,Frequency Response,,Experimental,FR
S1387181199002292,10.1016/S1387-1811(99)00229-2,"cis-1,4-dimethylcyclohexane",6.5,4.7,,Silicalite-1 (B),MFI,,,,,1e-15,m2/s,398.0,K,,,,,0.00067,bar,Frequency Response,,Experimental,FR
S1387181199002309,10.1016/S1387-1811(99)00230-9,2-methylpentane,5.0,4.7,,silicalite,MFI,,,,,1e-12,m2/s,413.0,K,,,0.8-1.2,molecules/unit cell,,,TEX-PEP,,Experimental,Other
S1387181199002309,10.1016/S1387-1811(99)00230-9,hexane,4.3,4.7,,silicalite,MFI,,,,,7e-12,m2/s,413.0,K,,,,,,,TEX-PEP,,Experimental,Other
S1566736722000206,10.1016/j.catcom.2022.106415,methanol,3.6,4.7,,H-ZSM-5,MFI-H,15,,,,1.17e-10,m2/s,373.0,K,,,3,MPUC,,,Molecular Dynamics,,Computational,MD
S1566736722000206,10.1016/j.catcom.2022.106415,methanol,3.6,4.7,,H-ZSM-5,MFI-H,15,,,,2.29e-10,m2/s,423.0,K,,,3,MPUC,,,Molecular Dynamics,,Computational,MD
S1566736722000206,10.1016/j.catcom.2022.106415,methanol,3.6,4.7,,H-ZSM-5,MFI-H,15,,,,3.31e-10,m2/s,473.0,K,,,3,MPUC,,,Molecular Dynamics,,Computational,MD
S1566736722000206,10.1016/j.catcom.2022.106415,methanol,3.6,4.7,,H-ZSM-5,MFI-H,47,,,,4.6e-10,m2/s,373.0,K,,,3,MPUC,,,Molecular Dynamics,,Computational,MD
S1566736722000206,10.1016/j.catcom.2022.106415,methanol,3.6,4.7,,H-ZSM-5,MFI-H,47,,,,6.93e-10,m2/s,423.0,K,,,3,MPUC,,,Molecular Dynamics,,Computational,MD
S1566736722000206,10.1016/j.catcom.2022.106415,methanol,3.6,4.7,,H-ZSM-5,MFI-H,47,,,,1.09e-09,m2/s,473.0,K,,,3,MPUC,,,Molecular Dynamics,,Computational,MD
S1566736722000206,10.1016/j.catcom.2022.106415,methanol,3.6,4.7,,H-ZSM-5,MFI-H,95,,,,6.42e-10,m2/s,373.0,K,,,3,MPUC,,,Molecular Dynamics,,Computational,MD
S1566736722000206,10.1016/j.catcom.2022.106415,methanol,3.6,4.7,,H-ZSM-5,MFI-H,95,,,,8.88e-10,m2/s,423.0,K,,,3,MPUC,,,Molecular Dynamics,,Computational,MD
S1566736722000206,10.1016/j.catcom.2022.106415,methanol,3.6,4.7,,H-ZSM-5,MFI-H,95,,,,1.17e-09,m2/s,473.0,K,,,3,MPUC,,,Molecular Dynamics,,Computational,MD
S1566736722000206,10.1016/j.catcom.2022.106415,methanol,3.6,4.7,,H-ZSM-5,MFI-H,191,,,,5.53e-10,m2/s,373.0,K,,,3,MPUC,,,Molecular Dynamics,,Computational,MD
S1566736722000206,10.1016/j.catcom.2022.106415,methanol,3.6,4.7,,H-ZSM-5,MFI-H,191,,,,9.38e-10,m2/s,423.0,K,,,3,MPUC,,,Molecular Dynamics,,Computational,MD
S1566736722000206,10.1016/j.catcom.2022.106415,methanol,3.6,4.7,,H-ZSM-5,MFI-H,191,,,,9.41e-10,m2/s,473.0,K,,,3,MPUC,,,Molecular Dynamics,,Computational,MD
S1566736722000206,10.1016/j.catcom.2022.106415,methanol,3.6,4.7,,Siliceous ZSM-5,MFI-H,,,,,7.03e-10,m2/s,373.0,K,,,3,MPUC,,,Molecular Dynamics,,Computational,MD
S1566736722000206,10.1016/j.catcom.2022.106415,methanol,3.6,4.7,,Siliceous ZSM-5,MFI-H,,,,,9.97e-10,m2/s,423.0,K,,,3,MPUC,,,Molecular Dynamics,,Computational,MD
S1566736722000206,10.1016/j.catcom.2022.106415,methanol,3.6,4.7,,Siliceous ZSM-5,MFI-H,,,,,1.03e-09,m2/s,473.0,K,,,3,MPUC,,,Molecular Dynamics,,Computational,MD
S1566736722000206,10.1016/j.catcom.2022.106415,methanol,3.6,4.7,,H-ZSM-5,MFI-H,15,,,,6.5e-11,m2/s,373.0,K,,,5,MPUC,,,Molecular Dynamics,,Computational,MD
S1566736722000206,10.1016/j.catcom.2022.106415,methanol,3.6,4.7,,H-ZSM-5,MFI-H,15,,,,1.07e-10,m2/s,423.0,K,,,5,MPUC,,,Molecular Dynamics,,Computational,MD
S1566736722000206,10.1016/j.catcom.2022.106415,methanol,3.6,4.7,,H-ZSM-5,MFI-H,15,,,,1.31e-10,m2/s,473.0,K,,,5,MPUC,,,Molecular Dynamics,,Computational,MD
S1566736722000206,10.1016/j.catcom.2022.106415,methanol,3.6,4.7,,H-ZSM-5,MFI-H,47,,,,2.36e-10,m2/s,373.0,K,,,5,MPUC,,,Molecular Dynamics,,Computational,MD
S1566736722000206,10.1016/j.catcom.2022.106415,methanol,3.6,4.7,,H-ZSM-5,MFI-H,47,,,,3.81e-10,m2/s,423.0,K,,,5,MPUC,,,Molecular Dynamics,,Computational,MD
S1566736722000206,10.1016/j.catcom.2022.106415,methanol,3.6,4.7,,H-ZSM-5,MFI-H,47,,,,3.8e-10,m2/s,473.0,K,,,5,MPUC,,,Molecular Dynamics,,Computational,MD
S1566736722000206,10.1016/j.catcom.2022.106415,methanol,3.6,4.7,,H-ZSM-5,MFI-H,95,,,,3.06e-10,m2/s,373.0,K,,,5,MPUC,,,Molecular Dynamics,,Computational,MD
S1566736722000206,10.1016/j.catcom.2022.106415,methanol,3.6,4.7,,H-ZSM-5,MFI-H,95,,,,4.45e-10,m2/s,423.0,K,,,5,MPUC,,,Molecular Dynamics,,Computational,MD
S1566736722000206,10.1016/j.catcom.2022.106415,methanol,3.6,4.7,,H-ZSM-5,MFI-H,95,,,,5.24e-10,m2/s,473.0,K,,,5,MPUC,,,Molecular Dynamics,,Computational,MD
S1566736722000206,10.1016/j.catcom.2022.106415,methanol,3.6,4.7,,H-ZSM-5,MFI-H,191,,,,2.5e-10,m2/s,373.0,K,,,5,MPUC,,,Molecular Dynamics,,Computational,MD
S1566736722000206,10.1016/j.catcom.2022.106415,methanol,3.6,4.7,,H-ZSM-5,MFI-H,191,,,,3.45e-10,m2/s,423.0,K,,,5,MPUC,,,Molecular Dynamics,,Computational,MD
S1566736722000206,10.1016/j.catcom.2022.106415,methanol,3.6,4.7,,H-ZSM-5,MFI-H,191,,,,4.35e-10,m2/s,473.0,K,,,5,MPUC,,,Molecular Dynamics,,Computational,MD
S1566736722000206,10.1016/j.catcom.2022.106415,methanol,3.6,4.7,,Siliceous ZSM-5,MFI-H,,,,,2.34e-10,m2/s,373.0,K,,,5,MPUC,,,Molecular Dynamics,,Computational,MD
S1566736722000206,10.1016/j.catcom.2022.106415,methanol,3.6,4.7,,Siliceous ZSM-5,MFI-H,,,,,3.83e-10,m2/s,423.0,K,,,5,MPUC,,,Molecular Dynamics,,Computational,MD
S1566736722000206,10.1016/j.catcom.2022.106415,methanol,3.6,4.7,,Siliceous ZSM-5,MFI-H,,,,,4.81e-10,m2/s,473.0,K,,,5,MPUC,,,Molecular Dynamics,,Computational,MD
S1566736722000668,10.1016/j.catcom.2022.106461,ethene,3.9,3.8,,CHA chabazite,CHA,,,,,5.23e-11,m2/s,773.0,K,,,,,,,Molecular Dynamics,coke_species: naphthalene,Computational,MD
S1566736722000668,10.1016/j.catcom.2022.106461,ethene,3.9,3.8,,CHA chabazite,CHA,,,,,3.55e-12,m2/s,773.0,K,,,,,,,Molecular Dynamics,coke_species: phenanthrene,Computational,MD
S1566736722000668,10.1016/j.catcom.2022.106461,ethene,3.9,3.8,,CHA chabazite,CHA,,,,,1.27e-12,m2/s,773.0,K,,,,,,,Molecular Dynamics,coke_species: pyrene,Computational,MD
S1566736722000668,10.1016/j.catcom.2022.106461,propene,4.5,3.8,,CHA chabazite,CHA,,,,,1.19e-11,m2/s,773.0,K,,,,,,,Molecular Dynamics,coke_species: naphthalene,Computational,MD
S1566736722000668,10.1016/j.catcom.2022.106461,propene,4.5,3.8,,CHA chabazite,CHA,,,,,2.1e-13,m2/s,773.0,K,,,,,,,Molecular Dynamics,coke_species: phenanthrene,Computational,MD
S1566736722000668,10.1016/j.catcom.2022.106461,propene,4.5,3.8,,CHA chabazite,CHA,,,,,1.4e-13,m2/s,773.0,K,,,,,,,Molecular Dynamics,coke_species: pyrene,Computational,MD
S1566736722000668,10.1016/j.catcom.2022.106461,butene,4.5,3.8,,CHA chabazite,CHA,,,,,1.7e-13,m2/s,773.0,K,,,,,,,Molecular Dynamics,coke_species: naphthalene,Computational,MD
S1566736722000668,10.1016/j.catcom.2022.106461,butene,4.5,3.8,,CHA chabazite,CHA,,,,,8e-14,m2/s,773.0,K,,,,,,,Molecular Dynamics,coke_species: phenanthrene,Computational,MD
S1566736722000668,10.1016/j.catcom.2022.106461,butene,4.5,3.8,,CHA chabazite,CHA,,,,,9e-14,m2/s,773.0,K,,,,,,,Molecular Dynamics,coke_species: pyrene,Computational,MD
S1631074804002486,10.1016/j.crci.2004.09.012,water,2.65,7.4,,BaX,FAU-BaX,,Ba,,,1.3e-10,m2/s,440.0,K,,,15,molecules per supercage,,,QENS,measurement time: 4 h,Experimental,QENS
S1631074805000329,10.1016/j.crci.2005.01.008,pyridine,5.5,6.5,,H-mordenite,MOR-H,6.7,,,,1e-16,m2/s,525.0,K,,,,,,,FTIR,uptake: irreversible,Experimental,Microimaging
S1631074805000329,10.1016/j.crci.2005.01.008,pyridine,5.5,4.7,,H-ZSM-5,MFI-H,33.2,,,,4e-15,m2/s,575.0,K,,,,,,,FTIR,uptake: irreversible,Experimental,Microimaging
S1631074805000329,10.1016/j.crci.2005.01.008,pyridine,5.5,4.7,,Li-ZSM-5,MFI-Li,35.2,Li+,,,8e-16,m2/s,575.0,K,,,,,0.000115,bar,FTIR,mode: adsorption; pressure_jump: 0→11.5 Pa,Experimental,Microimaging
S1631074805000329,10.1016/j.crci.2005.01.008,pyridine,5.5,4.7,,Li-ZSM-5,MFI-Li,35.2,Li+,,,6e-16,m2/s,575.0,K,,,,,0,bar,FTIR,mode: desorption; pressure_jump: 11.5→0 Pa,Experimental,Microimaging
S1631074805000329,10.1016/j.crci.2005.01.008,pyridine,5.5,4.7,,Li-ZSM-5,MFI-Li,35.2,Li+,,,3e-15,m2/s,575.0,K,,,,,0.00023,bar,FTIR,mode: adsorption; pressure_jump: 11.5→23.0 Pa,Experimental,Microimaging
S1631074805000329,10.1016/j.crci.2005.01.008,pyridine,5.5,4.7,,Li-ZSM-5,MFI-Li,35.2,Li+,,,6e-15,m2/s,575.0,K,,,,,0.00046,bar,FTIR,mode: adsorption; pressure_jump: 23.0→46.0 Pa,Experimental,Microimaging
S1631074805000329,10.1016/j.crci.2005.01.008,pyridine,5.5,4.7,,Na-ZSM-5,MFI-Na,35.2,Na+,,,2e-15,m2/s,575.0,K,,,,,0.000115,bar,FTIR,mode: adsorption; pressure_jump: 0→11.5 Pa,Experimental,Microimaging
S1631074805000329,10.1016/j.crci.2005.01.008,pyridine,5.5,4.7,,Na-ZSM-5,MFI-Na,35.2,Na+,,,3.8e-15,m2/s,575.0,K,,,,,0.000115,bar,FTIR,mode: adsorption; pressure_jump: 5.75→11.5 Pa,Experimental,Microimaging
S1631074805000329,10.1016/j.crci.2005.01.008,pyridine,5.5,4.7,,Na-ZSM-5,MFI-Na,35.2,Na+,,,5.4e-15,m2/s,575.0,K,,,,,0.00023,bar,FTIR,mode: adsorption; pressure_jump: 11.5→23.0 Pa,Experimental,Microimaging
S1631074805000329,10.1016/j.crci.2005.01.008,benzene,5.35,4.7,,H-ZSM-5,MFI-H,33.2,,,,6.8e-14,m2/s,395.0,K,,,0.16,mmol/g,0.00115,bar,FTIR,mode: single-component diffusion,Experimental,Microimaging
S1631074805000329,10.1016/j.crci.2005.01.008,ethylbenzene,6.0,4.7,,H-ZSM-5,MFI-H,33.2,,,,5.8e-14,m2/s,395.0,K,,,0.32,mmol/g,0.00115,bar,FTIR,mode: single-component diffusion,Experimental,Microimaging
S1631074805000329,10.1016/j.crci.2005.01.008,"1,4-dimethylbenzene",5.8,4.7,,H-ZSM-5,MFI-H,33.2,,,,1.5e-13,m2/s,395.0,K,,,0.33,mmol/g,0.00115,bar,FTIR,mode: single-component diffusion,Experimental,Microimaging
S1631074805000329,10.1016/j.crci.2005.01.008,ethylbenzene,6.0,4.7,"benzene+ethylbenzene, equimolar",H-ZSM-5,MFI-H,33.2,,,,3.5e-14,m2/s,395.0,K,,,0.3,mmol/g,0.00115,bar,FTIR,mode: co-diffusion,Experimental,Microimaging
S1631074805000329,10.1016/j.crci.2005.01.008,"1,4-dimethylbenzene",5.8,4.7,"benzene+p-xylene, equimolar",H-ZSM-5,MFI-H,33.2,,,,1.3e-13,m2/s,395.0,K,,,0.29,mmol/g,0.00115,bar,FTIR,mode: co-diffusion,Experimental,Microimaging
S1631074805000329,10.1016/j.crci.2005.01.008,benzene,5.35,4.7,"benzene, ethylbenzene",H-ZSM-5,MFI-H,33.2,,,,2e-14,m2/s,395.0,K,,,0.02,mmol/g,0.00115,bar,FTIR,mode: counter-diffusion; counter_molecule: ethylbenzene,Experimental,Microimaging
S1631074805000329,10.1016/j.crci.2005.01.008,ethylbenzene,6.0,4.7,"benzene, ethylbenzene",H-ZSM-5,MFI-H,33.2,,,,2e-14,m2/s,395.0,K,,,0.3,mmol/g,0.00115,bar,FTIR,mode: counter-diffusion; counter_molecule: benzene,Experimental,Microimaging
S1631074805000329,10.1016/j.crci.2005.01.008,benzene,5.35,4.7,"benzene, p-xylene",H-ZSM-5,MFI-H,33.2,,,,8e-14,m2/s,395.0,K,,,0.05,mmol/g,0.00115,bar,FTIR,mode: counter-diffusion; counter_molecule: p-xylene,Experimental,Microimaging
S1631074805000329,10.1016/j.crci.2005.01.008,"1,4-dimethylbenzene",5.8,4.7,"benzene, p-xylene",H-ZSM-5,MFI-H,33.2,,,,8e-14,m2/s,395.0,K,,,0.29,mmol/g,0.00115,bar,FTIR,mode: counter-diffusion; counter_molecule: benzene,Experimental,Microimaging
S1631074805000329,10.1016/j.crci.2005.01.008,hexane,4.3,4.7,,H-ZSM-5,MFI-H,33.2,,,,7e-12,m2/s,,,,,,,,,micro-FTIR,mode: single-component diffusion; crystal_size: large single crystals,Experimental,Microimaging
S1631074805000329,10.1016/j.crci.2005.01.008,hexane,4.3,4.7,"n-hexane, neopentane",H-ZSM-5,MFI-H,33.2,,,,4.9e-12,m2/s,,,,,,,,,micro-FTIR,mode: counter-diffusion; counter_molecule: neopentane; crystal_size: large single crystals,Experimental,Microimaging
S1631074814002252,10.1016/j.crci.2014.09.011,uranyl(2+),,4.1,,4A,LTA-Na,1.03,,,,1.36e-12,m2/s,293.0,K,10,mol/L,0.912,mg/g,,,Batch adsorption kinetics (Fick's second law),,Experimental,Uptake/Release
S1631074814002252,10.1016/j.crci.2014.09.011,uranyl(2+),,3.1,,P1,GIS,1.6,,,,7.5e-14,m2/s,293.0,K,10,mol/L,2.373,mg/g,,,Batch adsorption kinetics (Fick's second law),,Experimental,Uptake/Release
S1750583613003460,10.1016/j.ijggc.2013.09.013,"carbon dioxide, dinitrogen",,4.6,equimolar,TON,TON,,,,,8.88e-14,m2/s,300.0,K,,,,,,,Molecular Dynamics,type: single file mobility; box: 1,Computational,MD
S1750583613003460,10.1016/j.ijggc.2013.09.013,"carbon dioxide, dinitrogen",,4.6,equimolar,modified TON,TON-H,,amino group,3.0,molecules/unit cell,5.48e-14,m2/s,300.0,K,,,,,,,Molecular Dynamics,type: single file mobility; box: 1,Computational,MD
S1750583613003460,10.1016/j.ijggc.2013.09.013,"carbon dioxide, dinitrogen",,4.6,equimolar,TON,TON,,,,,6.7e-10,m2/s,300.0,K,,,,,,,Molecular Dynamics,type: self-diffusion coefficient; box: 1,Computational,MD
S1750583613003460,10.1016/j.ijggc.2013.09.013,"carbon dioxide, dinitrogen",,4.6,equimolar,modified TON,TON-H,,amino group,3.0,molecules/unit cell,4.2e-10,m2/s,300.0,K,,,,,,,Molecular Dynamics,type: self-diffusion coefficient; box: 1,Computational,MD
S1750583613003460,10.1016/j.ijggc.2013.09.013,carbon dioxide,3.3,4.6,,TON,TON,,,,,9.6e-10,m2/s,450.0,K,,,,,,,Molecular Dynamics,type: self-diffusion coefficient; box: 1,Computational,MD
S1750583613003460,10.1016/j.ijggc.2013.09.013,carbon dioxide,3.3,4.6,,modified TON,TON-H,,amino group,3.0,molecules/unit cell,4.5e-10,m2/s,450.0,K,,,,,,,Molecular Dynamics,type: self-diffusion coefficient; box: 1,Computational,MD
S187220672460135X,10.1016/S1872-2067(24)60135-X,butane,4.3,6.5,,MOR-EFAl-1,MOR,9.2,,,,1.22e-17,m2/s,303.0,K,,,,,0.005,bar,Gravimetric uptake (IGA),,Experimental,Uptake/Release
S187220672460135X,10.1016/S1872-2067(24)60135-X,butane,4.3,6.5,,MOR-EFAl-2,MOR,6.2,,,,1.08e-17,m2/s,303.0,K,,,,,0.005,bar,Gravimetric uptake (IGA),,Experimental,Uptake/Release
S187220672460135X,10.1016/S1872-2067(24)60135-X,butane,4.3,6.5,,MOR-EFAl-3,MOR,4.6,,,,7.24e-18,m2/s,303.0,K,,,,,0.005,bar,Gravimetric uptake (IGA),,Experimental,Uptake/Release
S2210271X23001718,10.1016/j.comptc.2023.114189,propane,4.3,4.7,,HZSM-5,MFI-H,23,H+,,,3.4e-09,m2/s,300.0,K,,,,,,,Molecular Dynamics,,Computational,MD
S2210271X23001718,10.1016/j.comptc.2023.114189,propane,4.3,4.7,,HZSM-5,MFI-H,23,H+,,,1.22e-08,m2/s,853.0,K,,,,,1,bar,Molecular Dynamics,,Computational,MD
S2210271X23001718,10.1016/j.comptc.2023.114189,carbon dioxide,3.3,4.7,,HZSM-5,MFI-H,23,H+,,,3.09e-08,m2/s,853.0,K,,,,,1,bar,Molecular Dynamics,,Computational,MD
S2210271X23001718,10.1016/j.comptc.2023.114189,propene,4.5,4.7,,HZSM-5,MFI-H,23,H+,,,1.46e-08,m2/s,853.0,K,,,,,1,bar,Molecular Dynamics,,Computational,MD
S2210271X23001718,10.1016/j.comptc.2023.114189,carbon monoxide,3.76,4.7,,HZSM-5,MFI-H,23,H+,,,5e-08,m2/s,853.0,K,,,,,1,bar,Molecular Dynamics,,Computational,MD
S2210271X23001718,10.1016/j.comptc.2023.114189,water,2.65,4.7,,HZSM-5,MFI-H,23,H+,,,6.04e-08,m2/s,853.0,K,,,,,1,bar,Molecular Dynamics,,Computational,MD
S2210271X23001718,10.1016/j.comptc.2023.114189,dihydrogen,2.89,4.7,,HZSM-5,MFI-H,23,H+,,,3.11e-07,m2/s,853.0,K,,,,,1,bar,Molecular Dynamics,,Computational,MD
S2210271X23001718,10.1016/j.comptc.2023.114189,propane,4.3,4.7,"C3H8 (33.33 kPa), CO2 (16.67 kPa), N2 (50 kPa)",HZSM-5,MFI-H,23,H+,,,1.22e-09,m2/s,853.0,K,,,,,1,bar,Molecular Dynamics,,Computational,MD
S2210271X23001718,10.1016/j.comptc.2023.114189,propane,4.3,4.7,"C3H8 (25 kPa), CO2 (25 kPa), N2 (50 kPa)",HZSM-5,MFI-H,23,H+,,,1.22e-09,m2/s,853.0,K,,,,,1,bar,Molecular Dynamics,,Computational,MD
S2210271X23001718,10.1016/j.comptc.2023.114189,propane,4.3,4.7,"C3H8 (16.67 kPa), CO2 (33.33 kPa), N2 (50 kPa)",HZSM-5,MFI-H,23,H+,,,1.22e-09,m2/s,853.0,K,,,,,1,bar,Molecular Dynamics,,Computational,MD
S2210271X23001718,10.1016/j.comptc.2023.114189,carbon dioxide,3.3,4.7,"C3H8 (16.67 kPa), CO2 (33.33 kPa), N2 (50 kPa)",HZSM-5,MFI-H,23,H+,,,2.73e-09,m2/s,853.0,K,,,,,1,bar,Molecular Dynamics,,Computational,MD
S2210271X23001718,10.1016/j.comptc.2023.114189,propane,4.3,4.7,"C3H8 (12.5 kPa), CO2 (37.5 kPa), N2 (50 kPa)",HZSM-5,MFI-H,23,H+,,,1.32e-09,m2/s,853.0,K,,,,,1,bar,Molecular Dynamics,,Computational,MD
S2210271X23001718,10.1016/j.comptc.2023.114189,carbon dioxide,3.3,4.7,"C3H8 (12.5 kPa), CO2 (37.5 kPa), N2 (50 kPa)",HZSM-5,MFI-H,23,H+,,,2.82e-09,m2/s,853.0,K,,,,,1,bar,Molecular Dynamics,,Computational,MD
S2210271X23001718,10.1016/j.comptc.2023.114189,propane,4.3,4.7,"C3H8 (10 kPa), CO2 (40 kPa), N2 (50 kPa)",HZSM-5,MFI-H,23,H+,,,1.34e-09,m2/s,853.0,K,,,,,1,bar,Molecular Dynamics,,Computational,MD
S2210271X23001718,10.1016/j.comptc.2023.114189,carbon dioxide,3.3,4.7,"C3H8 (10 kPa), CO2 (40 kPa), N2 (50 kPa)",HZSM-5,MFI-H,23,H+,,,2.82e-09,m2/s,853.0,K,,,,,1,bar,Molecular Dynamics,,Computational,MD
S2210271X23001718,10.1016/j.comptc.2023.114189,nitrogen,3.64,4.7,"C3H8 (10 kPa), CO2 (40 kPa), N2 (50 kPa)",HZSM-5,MFI-H,23,H+,,,3.39e-09,m2/s,853.0,K,,,,,1,bar,Molecular Dynamics,,Computational,MD
S2210271X23001718,10.1016/j.comptc.2023.114189,propane,4.3,4.7,"C3H8 (8.33 kPa), CO2 (41.67 kPa), N2 (50 kPa)",HZSM-5,MFI-H,23,H+,,,1.42e-09,m2/s,853.0,K,,,,,1,bar,Molecular Dynamics,,Computational,MD
S2210271X23001718,10.1016/j.comptc.2023.114189,carbon dioxide,3.3,4.7,"C3H8 (8.33 kPa), CO2 (41.67 kPa), N2 (50 kPa)",HZSM-5,MFI-H,23,H+,,,2.88e-09,m2/s,853.0,K,,,,,1,bar,Molecular Dynamics,,Computational,MD
S2210271X23001718,10.1016/j.comptc.2023.114189,nitrogen,3.64,4.7,"C3H8 (8.33 kPa), CO2 (41.67 kPa), N2 (50 kPa)",HZSM-5,MFI-H,23,H+,,,4.39e-09,m2/s,853.0,K,,,,,1,bar,Molecular Dynamics,,Computational,MD
S2210271X23002542,10.1016/j.comptc.2023.114272,carbon dioxide,3.3,4.7,,MFI,MFI,,,,,6.3e-09,m2/s,293.0,K,,,1,molecules/unit cell,,,Molecular Dynamics,,Computational,MD
S2210271X23002542,10.1016/j.comptc.2023.114272,carbon dioxide,3.3,4.7,,MFI,MFI,,,,,7.6e-09,m2/s,303.0,K,,,1,molecules/unit cell,,,Molecular Dynamics,,Computational,MD
S2210271X23002542,10.1016/j.comptc.2023.114272,carbon dioxide,3.3,4.7,,MFI,MFI,,,,,1.09e-08,m2/s,313.0,K,,,1,molecules/unit cell,,,Molecular Dynamics,,Computational,MD
S2210271X23002542,10.1016/j.comptc.2023.114272,carbon dioxide,3.3,4.7,,MFI,MFI,,,,,2.7e-09,m2/s,293.0,K,,,8,molecules/unit cell,,,Molecular Dynamics,,Computational,MD
S2210271X23002542,10.1016/j.comptc.2023.114272,carbon dioxide,3.3,4.7,,MFI,MFI,,,,,3e-09,m2/s,303.0,K,,,8,molecules/unit cell,,,Molecular Dynamics,,Computational,MD
S2210271X23002542,10.1016/j.comptc.2023.114272,carbon dioxide,3.3,4.7,,MFI,MFI,,,,,3.4e-09,m2/s,313.0,K,,,8,molecules/unit cell,,,Molecular Dynamics,,Computational,MD
S2210271X23002542,10.1016/j.comptc.2023.114272,carbon dioxide,3.3,4.7,,MFI,MFI,,,,,8e-10,m2/s,293.0,K,,,16,molecules/unit cell,,,Molecular Dynamics,,Computational,MD
S2210271X23002542,10.1016/j.comptc.2023.114272,carbon dioxide,3.3,4.7,,MFI,MFI,,,,,9e-10,m2/s,303.0,K,,,16,molecules/unit cell,,,Molecular Dynamics,,Computational,MD
S2210271X23002542,10.1016/j.comptc.2023.114272,carbon dioxide,3.3,4.7,,MFI,MFI,,,,,1.1e-09,m2/s,313.0,K,,,16,molecules/unit cell,,,Molecular Dynamics,,Computational,MD
S2210271X23002542,10.1016/j.comptc.2023.114272,methane,3.8,4.7,,MFI,MFI,,,,,1.51e-08,m2/s,293.0,K,,,1,molecules/unit cell,,,Molecular Dynamics,,Computational,MD
S2210271X23002542,10.1016/j.comptc.2023.114272,methane,3.8,4.7,,MFI,MFI,,,,,1.67e-08,m2/s,303.0,K,,,1,molecules/unit cell,,,Molecular Dynamics,,Computational,MD
S2210271X23002542,10.1016/j.comptc.2023.114272,methane,3.8,4.7,,MFI,MFI,,,,,1.87e-08,m2/s,313.0,K,,,1,molecules/unit cell,,,Molecular Dynamics,,Computational,MD
S2210271X23002542,10.1016/j.comptc.2023.114272,methane,3.8,4.7,,MFI,MFI,,,,,6.1e-09,m2/s,293.0,K,,,8,molecules/unit cell,,,Molecular Dynamics,,Computational,MD
S2210271X23002542,10.1016/j.comptc.2023.114272,methane,3.8,4.7,,MFI,MFI,,,,,6.4e-09,m2/s,303.0,K,,,8,molecules/unit cell,,,Molecular Dynamics,,Computational,MD
S2210271X23002542,10.1016/j.comptc.2023.114272,methane,3.8,4.7,,MFI,MFI,,,,,6.6e-09,m2/s,313.0,K,,,8,molecules/unit cell,,,Molecular Dynamics,,Computational,MD
S2210271X23002542,10.1016/j.comptc.2023.114272,methane,3.8,4.7,,MFI,MFI,,,,,2.5e-09,m2/s,293.0,K,,,16,molecules/unit cell,,,Molecular Dynamics,,Computational,MD
S2210271X23002542,10.1016/j.comptc.2023.114272,methane,3.8,4.7,,MFI,MFI,,,,,2.8e-09,m2/s,303.0,K,,,16,molecules/unit cell,,,Molecular Dynamics,,Computational,MD
S2210271X23002542,10.1016/j.comptc.2023.114272,methane,3.8,4.7,,MFI,MFI,,,,,2.9e-09,m2/s,313.0,K,,,16,molecules/unit cell,,,Molecular Dynamics,,Computational,MD
S2210271X23002542,10.1016/j.comptc.2023.114272,carbon dioxide,3.3,4.7,56:8 CO2:CH4,MFI,MFI,,,,,3.1e-09,m2/s,293.0,K,,,7,molecules/unit cell,,,Molecular Dynamics,,Computational,MD
S2210271X23002542,10.1016/j.comptc.2023.114272,carbon dioxide,3.3,4.7,56:8 CO2:CH4,MFI,MFI,,,,,3.3e-09,m2/s,303.0,K,,,7,molecules/unit cell,,,Molecular Dynamics,,Computational,MD
S2210271X23002542,10.1016/j.comptc.2023.114272,carbon dioxide,3.3,4.7,56:8 CO2:CH4,MFI,MFI,,,,,3.6e-09,m2/s,313.0,K,,,7,molecules/unit cell,,,Molecular Dynamics,,Computational,MD
S2210271X23002542,10.1016/j.comptc.2023.114272,methane,3.8,4.7,56:8 CO2:CH4,MFI,MFI,,,,,4.3e-09,m2/s,293.0,K,,,1,molecules/unit cell,,,Molecular Dynamics,,Computational,MD
S2210271X23002542,10.1016/j.comptc.2023.114272,methane,3.8,4.7,56:8 CO2:CH4,MFI,MFI,,,,,4.6e-09,m2/s,303.0,K,,,1,molecules/unit cell,,,Molecular Dynamics,,Computational,MD
S2210271X23002542,10.1016/j.comptc.2023.114272,methane,3.8,4.7,56:8 CO2:CH4,MFI,MFI,,,,,5.1e-09,m2/s,313.0,K,,,1,molecules/unit cell,,,Molecular Dynamics,,Computational,MD
S2210271X23002542,10.1016/j.comptc.2023.114272,carbon dioxide,3.3,4.7,118:10 CO2:CH4,MFI,MFI,,,,,1e-09,m2/s,293.0,K,,,14.75,molecules/unit cell,,,Molecular Dynamics,,Computational,MD
S2210271X23002542,10.1016/j.comptc.2023.114272,carbon dioxide,3.3,4.7,118:10 CO2:CH4,MFI,MFI,,,,,1.1e-09,m2/s,303.0,K,,,14.75,molecules/unit cell,,,Molecular Dynamics,,Computational,MD
S2210271X23002542,10.1016/j.comptc.2023.114272,carbon dioxide,3.3,4.7,118:10 CO2:CH4,MFI,MFI,,,,,1.2e-09,m2/s,313.0,K,,,14.75,molecules/unit cell,,,Molecular Dynamics,,Computational,MD
S2210271X23002542,10.1016/j.comptc.2023.114272,methane,3.8,4.7,118:10 CO2:CH4,MFI,MFI,,,,,1.1e-09,m2/s,293.0,K,,,1.25,molecules/unit cell,,,Molecular Dynamics,,Computational,MD
S2210271X23002542,10.1016/j.comptc.2023.114272,methane,3.8,4.7,118:10 CO2:CH4,MFI,MFI,,,,,1.2e-09,m2/s,303.0,K,,,1.25,molecules/unit cell,,,Molecular Dynamics,,Computational,MD
S2210271X23002542,10.1016/j.comptc.2023.114272,methane,3.8,4.7,118:10 CO2:CH4,MFI,MFI,,,,,1.4e-09,m2/s,313.0,K,,,1.25,molecules/unit cell,,,Molecular Dynamics,,Computational,MD
S2211715622000029,10.1016/j.rechem.2022.100283,so2,3.6,7.4,,silica Y zeolite,FAU-NaY,,,,,9.95e-09,m2/s,300.0,K,,,8,molecules/unit cell,,,Molecular Dynamics,,Computational,MD
S2211715622000029,10.1016/j.rechem.2022.100283,so2,3.6,7.4,,silica Y zeolite,FAU-NaY,,,,,1.49e-08,m2/s,400.0,K,,,8,molecules/unit cell,,,Molecular Dynamics,,Computational,MD
S2211715622000029,10.1016/j.rechem.2022.100283,so2,3.6,7.4,,silica Y zeolite,FAU-NaY,,,,,1.74e-08,m2/s,500.0,K,,,8,molecules/unit cell,,,Molecular Dynamics,,Computational,MD
S2211715622000029,10.1016/j.rechem.2022.100283,so2,3.6,7.4,,silica Y zeolite,FAU-NaY,,,,,3.41e-08,m2/s,600.0,K,,,8,molecules/unit cell,,,Molecular Dynamics,,Computational,MD
S2211715622000029,10.1016/j.rechem.2022.100283,so2,3.6,7.4,,silica Y zeolite,FAU-NaY,,,,,9.55e-09,m2/s,300.0,K,,,12,molecules/unit cell,,,Molecular Dynamics,,Computational,MD
S2211715622000029,10.1016/j.rechem.2022.100283,so2,3.6,7.4,,silica Y zeolite,FAU-NaY,,,,,1.39e-08,m2/s,400.0,K,,,12,molecules/unit cell,,,Molecular Dynamics,,Computational,MD
S2211715622000029,10.1016/j.rechem.2022.100283,so2,3.6,7.4,,silica Y zeolite,FAU-NaY,,,,,1.58e-08,m2/s,500.0,K,,,12,molecules/unit cell,,,Molecular Dynamics,,Computational,MD
S2211715622000029,10.1016/j.rechem.2022.100283,so2,3.6,7.4,,silica Y zeolite,FAU-NaY,,,,,2.24e-08,m2/s,600.0,K,,,12,molecules/unit cell,,,Molecular Dynamics,,Computational,MD
S2211715622000029,10.1016/j.rechem.2022.100283,so2,3.6,7.4,,silica Y zeolite,FAU-NaY,,,,,7.9e-09,m2/s,300.0,K,,,16,molecules/unit cell,,,Molecular Dynamics,,Computational,MD
S2211715622000029,10.1016/j.rechem.2022.100283,so2,3.6,7.4,,silica Y zeolite,FAU-NaY,,,,,1.39e-08,m2/s,400.0,K,,,16,molecules/unit cell,,,Molecular Dynamics,,Computational,MD
S2211715622000029,10.1016/j.rechem.2022.100283,so2,3.6,7.4,,silica Y zeolite,FAU-NaY,,,,,1.64e-08,m2/s,500.0,K,,,16,molecules/unit cell,,,Molecular Dynamics,,Computational,MD
S2211715622000029,10.1016/j.rechem.2022.100283,so2,3.6,7.4,,silica Y zeolite,FAU-NaY,,,,,1.66e-08,m2/s,600.0,K,,,16,molecules/unit cell,,,Molecular Dynamics,,Computational,MD
S2211715622000029,10.1016/j.rechem.2022.100283,so2,3.6,7.4,,silica Y zeolite,FAU-NaY,,,,,5.56e-09,m2/s,300.0,K,,,20,molecules/unit cell,,,Molecular Dynamics,,Computational,MD
S2211715622000029,10.1016/j.rechem.2022.100283,so2,3.6,7.4,,silica Y zeolite,FAU-NaY,,,,,8.76e-09,m2/s,400.0,K,,,20,molecules/unit cell,,,Molecular Dynamics,,Computational,MD
S2211715622000029,10.1016/j.rechem.2022.100283,so2,3.6,7.4,,silica Y zeolite,FAU-NaY,,,,,1.45e-08,m2/s,500.0,K,,,20,molecules/unit cell,,,Molecular Dynamics,,Computational,MD
S2211715622000029,10.1016/j.rechem.2022.100283,so2,3.6,7.4,,silica Y zeolite,FAU-NaY,,,,,1.28e-08,m2/s,600.0,K,,,20,molecules/unit cell,,,Molecular Dynamics,,Computational,MD
S2211715622000029,10.1016/j.rechem.2022.100283,so2,3.6,7.4,,silica Y zeolite,FAU-NaY,,,,,6.92e-09,m2/s,300.0,K,,,24,molecules/unit cell,,,Molecular Dynamics,,Computational,MD
S2211715622000029,10.1016/j.rechem.2022.100283,so2,3.6,7.4,,silica Y zeolite,FAU-NaY,,,,,9.38e-09,m2/s,400.0,K,,,24,molecules/unit cell,,,Molecular Dynamics,,Computational,MD
S2211715622000029,10.1016/j.rechem.2022.100283,so2,3.6,7.4,,silica Y zeolite,FAU-NaY,,,,,1.36e-08,m2/s,500.0,K,,,24,molecules/unit cell,,,Molecular Dynamics,,Computational,MD
S2211715622000029,10.1016/j.rechem.2022.100283,so2,3.6,7.4,,silica Y zeolite,FAU-NaY,,,,,1.36e-08,m2/s,600.0,K,,,24,molecules/unit cell,,,Molecular Dynamics,,Computational,MD
S2213343714001055,10.1016/j.jece.2014.05.012,hexaaquanickel(ii),,3.1,,clinoptilolite,HEU,,NH4+,1.45,mequiv./g,4.25e-13,m2/s,298.0,K,0.15,mol/L,,,,,batch ion exchange kinetics,,Experimental,Uptake/Release
S2213343714001055,10.1016/j.jece.2014.05.012,hexaaquanickel(ii),,3.1,,clinoptilolite,HEU,,NH4+,1.45,mequiv./g,1.01e-12,m2/s,353.0,K,0.15,mol/L,,,,,batch ion exchange kinetics,,Experimental,Uptake/Release
S2213343714001055,10.1016/j.jece.2014.05.012,hexaamminenickel(ii),,3.1,,clinoptilolite,HEU,,NH4+,1.45,mequiv./g,1.79e-13,m2/s,298.0,K,0.15,mol/L,,,,,batch ion exchange kinetics,,Experimental,Uptake/Release
S2213343714001055,10.1016/j.jece.2014.05.012,hexaamminenickel(ii),,3.1,,clinoptilolite,HEU,,NH4+,1.45,mequiv./g,5e-13,m2/s,353.0,K,0.15,mol/L,,,,,batch ion exchange kinetics,,Experimental,Uptake/Release
S2213343714001055,10.1016/j.jece.2014.05.012,hexaamminecobalt(iii),,3.1,,clinoptilolite,HEU,,NH4+,1.45,mequiv./g,2.4e-14,m2/s,298.0,K,0.15,mol/L,,,,,batch ion exchange kinetics,,Experimental,Uptake/Release
S2213343714001055,10.1016/j.jece.2014.05.012,hexaamminecobalt(iii),,3.1,,clinoptilolite,HEU,,NH4+,1.45,mequiv./g,1.65e-13,m2/s,353.0,K,0.15,mol/L,,,,,batch ion exchange kinetics,,Experimental,Uptake/Release
S2213343719301630,10.1016/j.jece.2019.103040,cadmium(2+),,2.8,,EDI,EDI,1.5,,,,1.98e-08,m2/s,298.0,K,,,,,,,Molecular Dynamics,,Computational,MD
S2213343719301630,10.1016/j.jece.2019.103040,copper(2+),,2.8,,EDI,EDI,1.5,,,,4.1e-08,m2/s,298.0,K,,,,,,,Molecular Dynamics,,Computational,MD
S2213343719301630,10.1016/j.jece.2019.103040,lead(2+),,2.8,,EDI,EDI,1.5,,,,2.18e-08,m2/s,298.0,K,,,,,,,Molecular Dynamics,,Computational,MD
S2213343719301630,10.1016/j.jece.2019.103040,cadmium(2+),,2.8,,LTN,LTN,1,,,,1.08e-08,m2/s,298.0,K,,,,,,,Molecular Dynamics,,Computational,MD
S2213343719301630,10.1016/j.jece.2019.103040,copper(2+),,2.8,,LTN,LTN,1,,,,1.74e-08,m2/s,298.0,K,,,,,,,Molecular Dynamics,,Computational,MD
S2213343719301630,10.1016/j.jece.2019.103040,lead(2+),,2.8,,LTN,LTN,1,,,,9.28e-09,m2/s,298.0,K,,,,,,,Molecular Dynamics,,Computational,MD
S2213343719301630,10.1016/j.jece.2019.103040,cadmium(2+),,7.4,,FAU,FAU,1,,,,7.14e-09,m2/s,298.0,K,,,,,,,Molecular Dynamics,,Computational,MD
S2213343719301630,10.1016/j.jece.2019.103040,copper(2+),,7.4,,FAU,FAU,1,,,,1.39e-08,m2/s,298.0,K,,,,,,,Molecular Dynamics,,Computational,MD
S2213343719301630,10.1016/j.jece.2019.103040,lead(2+),,7.4,,FAU,FAU,1,,,,7.12e-09,m2/s,298.0,K,,,,,,,Molecular Dynamics,,Computational,MD
S2213343719301630,10.1016/j.jece.2019.103040,cadmium(2+),,2.3,,THO,THO,1,,,,2.26e-08,m2/s,298.0,K,,,,,,,Molecular Dynamics,,Computational,MD
S2213343719301630,10.1016/j.jece.2019.103040,copper(2+),,2.3,,THO,THO,1,,,,2.72e-08,m2/s,298.0,K,,,,,,,Molecular Dynamics,,Computational,MD
S2213343719301630,10.1016/j.jece.2019.103040,lead(2+),,2.3,,THO,THO,1,,,,1.14e-08,m2/s,298.0,K,,,,,,,Molecular Dynamics,,Computational,MD
S2213343719301630,10.1016/j.jece.2019.103040,cadmium(2+),,4.1,,LTA,LTA,1,,,,3.58e-09,m2/s,298.0,K,,,,,,,Molecular Dynamics,,Computational,MD
S2213343719301630,10.1016/j.jece.2019.103040,copper(2+),,4.1,,LTA,LTA,1,,,,2.17e-08,m2/s,298.0,K,,,,,,,Molecular Dynamics,,Computational,MD
