Repository: leipeng66666/zeolite-diffusion-agent

# Zeolite Diffusion Data Extraction

A two-module pipeline for acquiring scientific papers from major publishers and extracting structured diffusion coefficient data from zeolite research.

## Project Structure

```
├── literature-acquisition/       # Paper download tools
│   ├── wiley/                    #   Wiley Online Library downloader
│   ├── elsevier/                 #   Elsevier / ScienceDirect downloader
│   └── springer/                 #   Springer Link downloader
├── literature-extraction/        # Data extraction pipeline
│   ├── agent.py                  #   Main orchestrator
│   ├── value.py                  #   Stage 1: diffusion value extraction

File: consolidated_cleand.csv (part 17 of 17)
filename,doi,guest_molecule,KD_A,PLD_A,guest_composition,zeolite_name,std_zeolite_name,si_al_ratio,modified_ion,loading_value,loading_unit,diffusion_coefficient_value,diffusion_coefficient_unit,temperature_value,temperature_unit,concentration_value,concentration_unit,adsorption_loading_value,adsorption_loading_unit,pressure_value,pressure_unit,experimental_method,distinguishing_variable,method_type,method_category
cctc.202300884,10.1002/cctc.202300884,water,2.65,7.4,,DA(HNO3 0.5 h)-Y,FAU-NaY,13,,,,1.64e-09,m2/s,301.0,K,,,,,1,bar,PFG NMR,component: D1; population: major (>98%),Experimental,PFG NMR
cctc.202300884,10.1002/cctc.202300884,water,2.65,7.4,,DA(HNO3 0.5 h)-Y,FAU-NaY,13,,,,3e-10,m2/s,301.0,K,,,,,1,bar,PFG NMR,component: D2; population: minor (<2%),Experimental,PFG NMR
ceat.200407094,10.1002/ceat.200407094,2-methylhexane,5.6,4.7,,MFI,MFI,,,,,6.7e-14,m2/s,300.0,K,,,,,,,Kinetic Monte Carlo (KMC) simulations,,Computational,Other
ceat.201500166,10.1002/ceat.201500166,laminaribiose,8.0,6.6,,BEA50,BEA-H,50,,,,1.47e-14,m2/s,313.0,K,,,,,,,Batch adsorption kinetics,mode: adsorption,Experimental,Uptake/Release
ceat.201500166,10.1002/ceat.201500166,laminaribiose,8.0,6.6,,BEA50,BEA-H,50,,,,9.7e-15,m2/s,343.0,K,,,,,,,Batch desorption kinetics,mode: desorption,Experimental,Uptake/Release
ceat.201500166,10.1002/ceat.201500166,laminaribiose,8.0,6.6,,BEA150extrudate,BEA,150,,,,4.39e-11,m2/s,313.0,K,,,,,,,Batch adsorption kinetics,mode: adsorption,Experimental,Uptake/Release
ceat.201500166,10.1002/ceat.201500166,laminaribiose,8.0,6.6,,BEA150extrudate,BEA,150,,,,8.83e-11,m2/s,343.0,K,,,,,,,Batch desorption kinetics,mode: desorption,Experimental,Uptake/Release
ceat.202000356,10.1002/ceat.202000356,methane,3.8,7.4,,FAU,FAU,1,,,,1.71e-09,m2/s,293.0,K,,,0.1,wt%,,,Molecular Dynamics,,Computational,MD
ceat.202000356,10.1002/ceat.202000356,methane,3.8,7.4,,FAU,FAU,1,,,,1.03e-09,m2/s,293.0,K,,,0.7,wt%,,,Molecular Dynamics,,Computational,MD
ceat.202000356,10.1002/ceat.202000356,methane,3.8,7.4,,FAU,FAU,1,,,,1.02e-09,m2/s,293.0,K,,,2.1,wt%,,,Molecular Dynamics,,Computational,MD
ceat.202000356,10.1002/ceat.202000356,methane,3.8,7.4,,FAU,FAU,1,,,,8.38e-09,m2/s,293.0,K,,,3.4,wt%,,,Molecular Dynamics,,Computational,MD
ceat.202000356,10.1002/ceat.202000356,methane,3.8,7.4,,FAU,FAU,1,,,,5.91e-09,m2/s,293.0,K,,,6.6,wt%,,,Molecular Dynamics,,Computational,MD
ceat.202000356,10.1002/ceat.202000356,methane,3.8,7.4,,FAU,FAU,1,,,,1.45e-09,m2/s,308.0,K,,,0.1,wt%,,,Molecular Dynamics,,Computational,MD
ceat.202000356,10.1002/ceat.202000356,methane,3.8,7.4,,FAU,FAU,1,,,,4.79e-09,m2/s,308.0,K,,,0.7,wt%,,,Molecular Dynamics,,Computational,MD
ceat.202000356,10.1002/ceat.202000356,methane,3.8,7.4,,FAU,FAU,1,,,,9.45e-09,m2/s,308.0,K,,,2.1,wt%,,,Molecular Dynamics,,Computational,MD
ceat.202000356,10.1002/ceat.202000356,methane,3.8,7.4,,FAU,FAU,1,,,,9.67e-09,m2/s,308.0,K,,,3.4,wt%,,,Molecular Dynamics,,Computational,MD
ceat.202000356,10.1002/ceat.202000356,methane,3.8,7.4,,FAU,FAU,1,,,,6.7e-09,m2/s,308.0,K,,,6.6,wt%,,,Molecular Dynamics,,Computational,MD
ceat.202000356,10.1002/ceat.202000356,methane,3.8,7.4,,FAU,FAU,1,,,,3.15e-09,m2/s,323.0,K,,,0.1,wt%,,,Molecular Dynamics,,Computational,MD
ceat.202000356,10.1002/ceat.202000356,methane,3.8,7.4,,FAU,FAU,1,,,,9.74e-09,m2/s,323.0,K,,,0.7,wt%,,,Molecular Dynamics,,Computational,MD
ceat.202000356,10.1002/ceat.202000356,methane,3.8,7.4,,FAU,FAU,1,,,,1.21e-09,m2/s,323.0,K,,,2.1,wt%,,,Molecular Dynamics,,Computational,MD
ceat.202000356,10.1002/ceat.202000356,methane,3.8,7.4,,FAU,FAU,1,,,,1.16e-09,m2/s,323.0,K,,,3.4,wt%,,,Molecular Dynamics,,Computational,MD
ceat.202000356,10.1002/ceat.202000356,methane,3.8,7.4,,FAU,FAU,1,,,,7.68e-09,m2/s,323.0,K,,,6.6,wt%,,,Molecular Dynamics,,Computational,MD
ceat.270110155,10.1002/ceat.270110155,argon,3.4,6.5,,Zeolon 900 H,MOR-H,,,,,1.02e-11,m2/s,323.0,K,,,,,,,Chromatography,condition: without methanol,Experimental,Column Dynamics
ceat.270110155,10.1002/ceat.270110155,argon,3.4,6.5,,Zeolon 900 H,MOR-H,,,,,2.48e-11,m2/s,353.0,K,,,,,,,Chromatography,condition: without methanol,Experimental,Column Dynamics
ceat.270110155,10.1002/ceat.270110155,argon,3.4,6.5,,Zeolon 900 H,MOR-H,,,,,4.65e-11,m2/s,394.0,K,,,,,,,Chromatography,condition: without methanol,Experimental,Column Dynamics
ceat.270110155,10.1002/ceat.270110155,argon,3.4,6.5,,Zeolon 900 H,MOR-H,,,,,9.09e-11,m2/s,421.0,K,,,,,,,Chromatography,condition: without methanol,Experimental,Column Dynamics
ceat.270110155,10.1002/ceat.270110155,argon,3.4,6.5,,Zeolon 900 H,MOR-H,,,,,4.95e-11,m2/s,348.0,K,,,,,,,Chromatography,"methanol_loading_fraction: 0; condition: with methanol, non-reacting",Experimental,Column Dynamics
ceat.270110155,10.1002/ceat.270110155,argon,3.4,6.5,,Zeolon 900 H,MOR-H,,,,,3.4e-12,m2/s,348.0,K,,,,,,,Chromatography,"methanol_loading_fraction: 0.825; condition: with methanol, non-reacting",Experimental,Column Dynamics
ceat.270110155,10.1002/ceat.270110155,argon,3.4,6.5,,Zeolon 900 H,MOR-H,,,,,2.6e-12,m2/s,348.0,K,,,,,,,Chromatography,"methanol_loading_fraction: 0.871; condition: with methanol, non-reacting",Experimental,Column Dynamics
ceat.270110155,10.1002/ceat.270110155,argon,3.4,6.5,,Zeolon 900 H,MOR-H,,,,,2e-12,m2/s,348.0,K,,,,,,,Chromatography,"methanol_loading_fraction: 0.905; condition: with methanol, non-reacting",Experimental,Column Dynamics
ceat.270110155,10.1002/ceat.270110155,argon,3.4,6.5,,Zeolon 900 H,MOR-H,,,,,2.6e-12,m2/s,348.0,K,,,,,,,Chromatography,"methanol_loading_fraction: 0.959; condition: with methanol, non-reacting",Experimental,Column Dynamics
ceat.270110155,10.1002/ceat.270110155,argon,3.4,6.5,,Zeolon 900 H,MOR-H,,,,,1.3e-12,m2/s,348.0,K,,,,,,,Chromatography,"methanol_loading_fraction: 0.980; condition: with methanol, non-reacting",Experimental,Column Dynamics
ceat.270110155,10.1002/ceat.270110155,argon,3.4,6.5,,Zeolon 900 H,MOR-H,,,,,5.7e-12,m2/s,391.0,K,,,,,,,Chromatography,methanol_conversion: 8-17%; condition: reacting,Experimental,Column Dynamics
ceat.270110155,10.1002/ceat.270110155,argon,3.4,6.5,,Zeolon 900 H,MOR-H,,,,,7e-12,m2/s,391.0,K,,,,,,,Chromatography,methanol_conversion: 8-17%; condition: reacting,Experimental,Column Dynamics
ceat.270110155,10.1002/ceat.270110155,argon,3.4,6.5,,Zeolon 900 H,MOR-H,,,,,8.6e-12,m2/s,405.0,K,,,,,,,Chromatography,methanol_conversion: 29-50%; condition: reacting,Experimental,Column Dynamics
ceat.270110155,10.1002/ceat.270110155,argon,3.4,6.5,,Zeolon 900 H,MOR-H,,,,,1.1e-11,m2/s,405.0,K,,,,,,,Chromatography,methanol_conversion: 29-50%; condition: reacting,Experimental,Column Dynamics
ceat.270110155,10.1002/ceat.270110155,argon,3.4,6.5,,Zeolon 900 H,MOR-H,,,,,3.2e-12,m2/s,391.0,K,,,,,,,Chromatography,data_type: extrapolated; source: Arrhenius equation,Experimental,Column Dynamics
ceat.270110155,10.1002/ceat.270110155,argon,3.4,6.5,,Zeolon 900 H,MOR-H,,,,,4.2e-12,m2/s,405.0,K,,,,,,,Chromatography,data_type: extrapolated; source: Arrhenius equation,Experimental,Column Dynamics
ceat.270110155,10.1002/ceat.270110155,argon,3.4,6.5,,Zeolon 900 H,MOR-H,,,,,4.1e-12,m2/s,293.0,K,,,,,,,Chromatography,data_type: calculated from Arrhenius fit,Experimental,Column Dynamics
chem.201102505,10.1002/chem.201102505,benzene,5.35,4.7,,ZSM-5,MFI-H,110,,,,7.88e-19,m2/s,298.0,K,,,,,,,adsorption kinetics,,Experimental,Uptake/Release
chem.201102505,10.1002/chem.201102505,benzene,5.35,4.7,,ZSM-5@mesoSiO2-75,MFI,110,,,,7.25e-19,m2/s,298.0,K,,,,,,,adsorption kinetics,,Experimental,Uptake/Release
chem.201600983,10.1002/chem.201600983,methane,3.8,4.1,,Si-ITQ-29 (S0),LTA,,,,,2.49e-09,m2/s,450.0,K,,,,,,,Molecular Dynamics,framework_model: rigid,Computational,MD
chem.201600983,10.1002/chem.201600983,methane,3.8,4.1,,SiGe-ITQ-29 (S1),LTA,,,,,2.13e-09,m2/s,450.0,K,,,,,,,Molecular Dynamics,framework_model: rigid,Computational,MD
chem.201600983,10.1002/chem.201600983,methane,3.8,4.1,,SiGe-ITQ-29 (S2),LTA,,,,,1.22e-09,m2/s,450.0,K,,,,,,,Molecular Dynamics,framework_model: rigid,Computational,MD
chem.201600983,10.1002/chem.201600983,methane,3.8,4.1,,SiGe-ITQ-29 (S3),LTA,,,,,1.89e-09,m2/s,450.0,K,,,,,,,Molecular Dynamics,framework_model: rigid,Computational,MD
chem.201600983,10.1002/chem.201600983,methane,3.8,4.1,,Si-ITQ-29 (S0),LTA,,,,,5.01e-09,m2/s,450.0,K,,,,,,,Molecular Dynamics,framework_model: flexible,Computational,MD
chem.201600983,10.1002/chem.201600983,methane,3.8,4.1,,SiGe-ITQ-29 (S1),LTA,,,,,6.48e-09,m2/s,450.0,K,,,,,,,Molecular Dynamics,framework_model: flexible,Computational,MD
chem.201600983,10.1002/chem.201600983,methane,3.8,4.1,,SiGe-ITQ-29 (S2),LTA,,,,,5.62e-09,m2/s,450.0,K,,,,,,,Molecular Dynamics,framework_model: flexible,Computational,MD
chem.201600983,10.1002/chem.201600983,methane,3.8,4.1,,SiGe-ITQ-29 (S3),LTA,,,,,5.69e-09,m2/s,450.0,K,,,,,,,Molecular Dynamics,framework_model: flexible,Computational,MD
chem.201600983,10.1002/chem.201600983,propane,4.3,4.1,,Si-ITQ-29 (S0),LTA,,,,,8.3e-12,m2/s,450.0,K,,,,,,,Molecular Dynamics,framework_model: flexible,Computational,MD
chem.201600983,10.1002/chem.201600983,propane,4.3,4.1,,SiGe-ITQ-29 (S1),LTA,,,,,3.1e-11,m2/s,450.0,K,,,,,,,Molecular Dynamics,framework_model: flexible,Computational,MD
chem.201600983,10.1002/chem.201600983,propane,4.3,4.1,,SiGe-ITQ-29 (S2),LTA,,,,,1.87e-11,m2/s,450.0,K,,,,,,,Molecular Dynamics,framework_model: flexible,Computational,MD
chem.201600983,10.1002/chem.201600983,propane,4.3,4.1,,SiGe-ITQ-29 (S3),LTA,,,,,1.49e-11,m2/s,450.0,K,,,,,,,Molecular Dynamics,framework_model: flexible,Computational,MD
chem.201604009,10.1002/chem.201604009,nitrogen,3.64,3.8,,AEI,AEI,,,,,1.25e-09,m2/s,298.0,K,,,,,,,Molecular Dynamics,,Computational,MD
chem.201604009,10.1002/chem.201604009,carbon dioxide,3.3,3.8,,AEI,AEI,,,,,5.6e-12,m2/s,298.0,K,,,,,,,Molecular Dynamics,,Computational,MD
chem.201604009,10.1002/chem.201604009,nitrogen,3.64,3.8,,AFT,AFT,,,,,1.08e-09,m2/s,298.0,K,,,,,,,Molecular Dynamics,,Computational,MD
chem.201604009,10.1002/chem.201604009,nitrogen,3.64,3.8,,AFX,AFX,,,,,1.17e-09,m2/s,298.0,K,,,,,,,Molecular Dynamics,,Computational,MD
chem.201604009,10.1002/chem.201604009,nitrogen,3.64,4.4,,DAC,DAC,,,,,9.5e-10,m2/s,298.0,K,,,,,,,Molecular Dynamics,,Computational,MD
chem.201604009,10.1002/chem.201604009,carbon dioxide,3.3,4.4,,DAC,DAC,,,,,4.8e-12,m2/s,298.0,K,,,,,,,Molecular Dynamics,,Computational,MD
chem.201604009,10.1002/chem.201604009,nitrogen,3.64,3.6,,IHW,IHW,,,,,3.5e-10,m2/s,298.0,K,,,,,,,Molecular Dynamics,,Computational,MD
chem.201604009,10.1002/chem.201604009,nitrogen,3.64,4.0,,JSN,JSN,,,,,1.8e-10,m2/s,298.0,K,,,,,,,Molecular Dynamics,,Computational,MD
chem.201604009,10.1002/chem.201604009,nitrogen,3.64,4.0,,NPT,NPT,,,,,2.2e-10,m2/s,298.0,K,,,,,,,Molecular Dynamics,,Computational,MD
chem.201604009,10.1002/chem.201604009,nitrogen,3.64,4.3,,SIV,SIV,,,,,6.5e-10,m2/s,298.0,K,,,,,,,Molecular Dynamics,,Computational,MD
chem.201604009,10.1002/chem.201604009,carbon dioxide,3.3,4.3,,SIV,SIV,,,,,6e-12,m2/s,298.0,K,,,,,,,Molecular Dynamics,,Computational,MD
chem.201604009,10.1002/chem.201604009,nitrogen,3.64,4.4,,UFI,UFI,,,,,1.14e-09,m2/s,298.0,K,,,,,,,Molecular Dynamics,,Computational,MD
chem.201604009,10.1002/chem.201604009,carbon dioxide,3.3,4.4,,UFI,UFI,,,,,6e-12,m2/s,298.0,K,,,,,,,Molecular Dynamics,,Computational,MD
chem.202302553,10.1002/chem.202302553,7-hydroxy-3h-phenoxazin-3-one,8.0,6.6,,H-zeolite-β,BEA-H,,H+,,,3e-15,m2/s,,,50,uM,,,,,Confocal laser scanning microscopy (CLSM),model: J-aggregation corrected,Experimental,Microimaging
chem.202302553,10.1002/chem.202302553,7-hydroxy-3h-phenoxazin-3-one,8.0,6.6,,H-zeolite-β,BEA-H,,H+,,,7e-15,m2/s,,,50,uM,,,,,Confocal laser scanning microscopy (CLSM),model: normal diffusion (without J-aggregation correction),Experimental,Microimaging
cite.201100167,10.1002/cite.201100167,methanol,3.6,4.69,,all-silica FER,FER,,,,,2e-13,m2/s,295.0,K,,,0,molecules per unit cell,0.12,bar,interference microscopy (IFM),,Experimental,Microimaging
cite.201100167,10.1002/cite.201100167,methanol,3.6,4.69,,all-silica FER,FER,,,,,3.4e-13,m2/s,323.0,K,,,0,molecules per unit cell,0.13,bar,interference microscopy (IFM),,Experimental,Microimaging
cite.201100167,10.1002/cite.201100167,methanol,3.6,4.69,,all-silica FER,FER,,,,,7.2e-13,m2/s,353.0,K,,,0,molecules per unit cell,0.145,bar,interference microscopy (IFM),,Experimental,Microimaging
cjce.5450600408,10.1002/cjce.5450600408,2-methylpropane,5.0,4.1,,4A,LTA-Na,,,,,2.1e-06,m2/s,,,,,,,1,bar,Chromatography,,Experimental,Column Dynamics
cjce.5450600408,10.1002/cjce.5450600408,tetrafluoromethane,4.7,4.1,,4A,LTA-Na,,,,,1.1e-06,m2/s,,,,,,,1,bar,Chromatography,,Experimental,Column Dynamics
cjce.5450600408,10.1002/cjce.5450600408,nitrogen,3.64,4.1,,4A,LTA-Na,,,,,1.7e-14,m2/s,308.0,K,,,,,1,bar,Chromatography,,Experimental,Column Dynamics
cjce.5450600408,10.1002/cjce.5450600408,nitrogen,3.64,4.1,,4A,LTA-Na,,,,,8.8e-14,m2/s,363.0,K,,,,,1,bar,Chromatography,,Experimental,Column Dynamics
clen.200800106,10.1002/clen.200800106,benzene,5.35,3.1,,Clinoptilolite,HEU,5-100,,,,2.2e-06,m2/s,303.0,K,,,,,1.01325,bar,Single pellet moment technique,,Experimental,Column Dynamics
clen.202200406,10.1002/clen.201700042,carbon dioxide,3.3,4.1,,GZA-4 (3-4 mm),LTA-Na,,,,,1.2050241e-10,m2/s,298.0,K,,,,,1,bar,Packed bed column uptake,,Experimental,Column Dynamics
clen.202200406,10.1002/clen.201700042,carbon dioxide,3.3,4.1,,GZA-4 (6-7 mm),LTA-Na,,,,,9.600192e-10,m2/s,298.0,K,,,,,1,bar,Packed bed column uptake,,Experimental,Column Dynamics
cmtd.202400006,10.1002/cmtd.202400006,carbon dioxide,3.3,7.4,,13X,FAU-NaX,,,,,1.3e-06,m2/s,308.0,K,,,,,0.02,bar,frequency response (FR),sample: big/1200mg; diffusion_type: macropore,Experimental,FR
cmtd.202400006,10.1002/cmtd.202400006,carbon dioxide,3.3,7.4,,13X,FAU-NaX,,,,,1.4e-06,m2/s,308.0,K,,,,,0.02,bar,frequency response (FR),sample: small/1200mg; diffusion_type: macropore,Experimental,FR
cmtd.202400006,10.1002/cmtd.202400006,carbon dioxide,3.3,7.4,,13X,FAU-NaX,,,,,4.1e-11,m2/s,308.0,K,,,,,0.02,bar,frequency response (FR),sample: big/1200mg; diffusion_type: micropore,Experimental,FR
cmtd.202400006,10.1002/cmtd.202400006,carbon dioxide,3.3,7.4,,13X,FAU-NaX,,,,,4.5e-11,m2/s,308.0,K,,,,,0.02,bar,frequency response (FR),sample: big/400mg; diffusion_type: micropore,Experimental,FR
cmtd.202400006,10.1002/cmtd.202400006,carbon dioxide,3.3,7.4,,13X,FAU-NaX,,,,,1.8e-11,m2/s,308.0,K,,,,,0.02,bar,frequency response (FR),sample: small/1200mg; diffusion_type: micropore,Experimental,FR
cmtd.202400006,10.1002/cmtd.202400006,carbon dioxide,3.3,7.4,,13X,FAU-NaX,,,,,2.3e-11,m2/s,308.0,K,,,,,0.02,bar,frequency response (FR),sample: small/400mg; diffusion_type: micropore,Experimental,FR
ep.10593,10.1002/ep.10593,trichloromethane,5.5,4.7,,granular ZSM-5,MFI-H,280,,,,5.83e-08,m2/s,295.0,K,10000,mol/L,,,1,bar,batch adsorption kinetics,,Experimental,Uptake/Release
er.4545,10.1002/er.4545,dodecane,5.2,7.4,,HY,FAU-HY,,Pt,0.5,wt%,3.28e-11,m2/s,623.0,K,,,,,1.01325,bar,Calculated,,Computational,Other
er.4545,10.1002/er.4545,dodecane,5.2,7.4,,HY@KCC-1,FAU-HY,,Pt,0.5,wt%,8.39e-11,m2/s,623.0,K,,,,,1.01325,bar,Calculated,,Computational,Other
hlca.201000204,10.1002/hlca.201000204,carbon monoxide,3.76,4.1,,Zeolite5A,LTA-CaA,,,,,5e-09,m2/s,253.0,K,,,,,0.00133,bar,Frequency Response (FR),,Experimental,FR
hlca.201000204,10.1002/hlca.201000204,methane,3.8,4.1,,Zeolite5A,LTA-CaA,,,,,5e-10,m2/s,253.0,K,,,,,0.00133,bar,Frequency Response (FR),,Experimental,FR
hlca.201000204,10.1002/hlca.201000204,nitrogen,3.64,4.1,,Zeolite5A,LTA-CaA,,,,,3.8e-10,m2/s,253.0,K,,,,,0.00133,bar,Frequency Response (FR),,Experimental,FR
hlca.201000204,10.1002/hlca.201000204,carbon monoxide,3.76,7.4,,Zeolite13X,FAU-NaX,,,,,8.5e-09,m2/s,253.0,K,,,,,0.00133,bar,Frequency Response (FR),,Experimental,FR
hlca.201000204,10.1002/hlca.201000204,methane,3.8,7.4,,Zeolite13X,FAU-NaX,,,,,5.5e-10,m2/s,253.0,K,,,,,0.00133,bar,Frequency Response (FR),,Experimental,FR
hlca.201000204,10.1002/hlca.201000204,nitrogen,3.64,7.4,,Zeolite13X,FAU-NaX,,,,,4.6e-10,m2/s,253.0,K,,,,,0.00133,bar,Frequency Response (FR),,Experimental,FR
j.1365-2389.1967.tb01495.x,10.1002/j.1365-2389.1967.tb01495.x,potassium(1+),,3.1,,clinoptilolite,HEU,,,,,3.7e-17,m2/s,298.0,K,,,,,,,isotopic exchange,K-saturation_level: low,Experimental,Uptake/Release
j.1365-2389.1967.tb01495.x,10.1002/j.1365-2389.1967.tb01495.x,potassium(1+),,3.1,,clinoptilolite,HEU,,,,,4.2e-16,m2/s,298.0,K,,,,,,,isotopic exchange,K-saturation_level: medium,Experimental,Uptake/Release
j.1365-2389.1967.tb01495.x,10.1002/j.1365-2389.1967.tb01495.x,potassium(1+),,3.1,,clinoptilolite,HEU,,,,,8.3e-16,m2/s,298.0,K,,,,,,,isotopic exchange,K-saturation_level: near maximum (40%),Experimental,Uptake/Release
jcc.26824,10.1002/jcc.26824,hexane,4.3,7.4,,NaY,FAU-NaY,3,,,,4.33e-09,m2/s,300.0,K,,,1,molecules/cage,,,Molecular Dynamics,,Computational,MD
jcc.26824,10.1002/jcc.26824,"2,2-dimethylpropane",6.2,7.4,,NaY,FAU-NaY,3,,,,6.53e-09,m2/s,300.0,K,,,1,molecules/cage,,,Molecular Dynamics,,Computational,MD
jcc.26824,10.1002/jcc.26824,"2,2-dimethylpropane",6.2,7.4,equimolar,NaY,FAU-NaY,3,,,,5.07e-09,m2/s,300.0,K,,,1,molecules/cage,,,Molecular Dynamics,,Computational,MD
jcc.26824,10.1002/jcc.26824,hexane,4.3,7.4,equimolar,NaY,FAU-NaY,3,,,,4.06e-09,m2/s,300.0,K,,,1,molecules/cage,,,Molecular Dynamics,,Computational,MD
jcc.26824,10.1002/jcc.26824,"2,2-dimethylpropane",6.2,7.4,equimolar,NaY,FAU-NaY,3,,,,9.63e-08,m2/s,300.0,K,,,1,molecules/cage,,,Non-equilibrium Monte Carlo,hot_zone_temperature: 340 K; hot_zone_width: 0.9 A; hot_zone_center_position: 0.65 A; diffusivity_type: self (component),Computational,Other
jcc.26824,10.1002/jcc.26824,hexane,4.3,7.4,equimolar,NaY,FAU-NaY,3,,,,2.31e-08,m2/s,300.0,K,,,1,molecules/cage,,,Non-equilibrium Monte Carlo,hot_zone_temperature: 340 K; hot_zone_width: 0.9 A; hot_zone_center_position: 0.65 A; diffusivity_type: self (component),Computational,Other
jcc.26824,10.1002/jcc.26824,"2,2-dimethylpropane, hexane",,7.4,equimolar,NaY,FAU-NaY,3,,,,5.97e-08,m2/s,300.0,K,,,1,molecules/cage,,,Non-equilibrium Monte Carlo,hot_zone_temperature: 340 K; hot_zone_width: 0.9 A; hot_zone_center_position: 0.65 A; diffusivity_type: self_mixture,Computational,Other
jcc.26824,10.1002/jcc.26824,"2,2-dimethylpropane, hexane",,7.4,equimolar,NaY,FAU-NaY,3,,,,1.37e-07,m2/s,300.0,K,,,1,molecules/cage,,,Non-equilibrium Monte Carlo,hot_zone_temperature: 340 K; hot_zone_width: 0.9 A; hot_zone_center_position: 0.65 A; diffusivity_type: distinct,Computational,Other
jcc.26824,10.1002/jcc.26824,"2,2-dimethylpropane, hexane",,7.4,equimolar,NaY,FAU-NaY,3,,,,1.95e-07,m2/s,300.0,K,,,1,molecules/cage,,,Non-equilibrium Monte Carlo,hot_zone_temperature: 340 K; hot_zone_width: 0.9 A; hot_zone_center_position: 0.65 A; diffusivity_type: mutual,Computational,Other
jctb.4763,10.1002/jctb.4763,phosphate,4.0,,,Z-Fe,Z-Fe,,Fe(III),12.8,wt%,1.6e-13,m2/s,294.0,K,10,mol/L,,,1,bar,batch kinetic sorption (particle diffusion model),,Experimental,Uptake/Release
jctb.4763,10.1002/jctb.4763,ammonium,2.86,,,Z-Fe,Z-Fe,,Fe(III),12.8,wt%,2.1e-12,m2/s,294.0,K,20,mol/L,,,1,bar,batch kinetic sorption (particle diffusion model),,Experimental,Uptake/Release
jctb.5249,10.1002/jctb.5249,ammonium,2.86,,,Ze-Ca,Ze-Ca,,Ca2+,9.4,wt%,7.04e-09,m2/s,294.0,K,10,mol/L,,,,,Batch kinetic experiments; HPDM and SPM analysis,model: HPDM; mechanism: fluid film diffusion,Experimental,Uptake/Release
jctb.5249,10.1002/jctb.5249,ammonium,2.86,,,Ze-Ca,Ze-Ca,,Ca2+,9.4,wt%,3.6e-14,m2/s,294.0,K,10,mol/L,,,,,Batch kinetic experiments; HPDM and SPM analysis,model: HPDM; mechanism: particle diffusion,Experimental,Uptake/Release
jctb.5249,10.1002/jctb.5249,ammonium,2.86,,,Ze-Ca,Ze-Ca,,Ca2+,9.4,wt%,3.4e-14,m2/s,294.0,K,10,mol/L,,,,,Batch kinetic experiments; HPDM and SPM analysis,model: SPM; mechanism: particle diffusion,Experimental,Uptake/Release
jctb.5249,10.1002/jctb.5249,"ammonium
phosphate",,,5 mg/L NH4+ : 15 mg/L PO4^{3-},Ze-Ca,Ze-Ca,,Ca2+,9.4,wt%,8.9e-09,m2/s,294.0,K,5,mol/L,,,,,Batch kinetic experiments; HPDM and SPM analysis,measured_species: NH4+; model: HPDM; mechanism: fluid film diffusion,Experimental,Uptake/Release
jctb.5249,10.1002/jctb.5249,"ammonium
phosphate",,,5 mg/L NH4+ : 15 mg/L PO4^{3-},Ze-Ca,Ze-Ca,,Ca2+,9.4,wt%,5.3e-14,m2/s,294.0,K,5,mol/L,,,,,Batch kinetic experiments; HPDM and SPM analysis,measured_species: NH4+; model: HPDM; mechanism: particle diffusion,Experimental,Uptake/Release
jctb.5249,10.1002/jctb.5249,"ammonium
phosphate",,,5 mg/L NH4+ : 15 mg/L PO4^{3-},Ze-Ca,Ze-Ca,,Ca2+,9.4,wt%,5.1e-14,m2/s,294.0,K,5,mol/L,,,,,Batch kinetic experiments; HPDM and SPM analysis,measured_species: NH4+; model: SPM; mechanism: particle diffusion,Experimental,Uptake/Release
jctb.5249,10.1002/jctb.5249,"ammonium
phosphate",,,5 mg/L NH4+ : 15 mg/L PO4^{3-},Ze-Ca,Ze-Ca,,Ca2+,9.4,wt%,3.6e-09,m2/s,294.0,K,15,mol/L,,,,,Batch kinetic experiments; HPDM and SPM analysis,measured_species: PO4^{3-}; model: HPDM; mechanism: fluid film diffusion,Experimental,Uptake/Release
jctb.5249,10.1002/jctb.5249,"ammonium
phosphate",,,5 mg/L NH4+ : 15 mg/L PO4^{3-},Ze-Ca,Ze-Ca,,Ca2+,9.4,wt%,2e-14,m2/s,294.0,K,15,mol/L,,,,,Batch kinetic experiments; HPDM and SPM analysis,measured_species: PO4^{3-}; model: HPDM; mechanism: particle diffusion,Experimental,Uptake/Release
jctb.5249,10.1002/jctb.5249,"ammonium
phosphate",,,5 mg/L NH4+ : 15 mg/L PO4^{3-},Ze-Ca,Ze-Ca,,Ca2+,9.4,wt%,2.1e-14,m2/s,294.0,K,15,mol/L,,,,,Batch kinetic experiments; HPDM and SPM analysis,measured_species: PO4^{3-}; model: SPM; mechanism: particle diffusion,Experimental,Uptake/Release
jctb.5249,10.1002/jctb.5249,ammonium,2.86,3.1,,Ze-Mg1,GIS,,Mg2+,4.3,wt%,6.9e-09,m2/s,294.0,K,10,mol/L,,,,,Batch kinetic experiments; HPDM and SPM analysis,model: HPDM; mechanism: fluid film diffusion,Experimental,Uptake/Release
jctb.5249,10.1002/jctb.5249,ammonium,2.86,3.1,,Ze-Mg1,GIS,,Mg2+,4.3,wt%,4e-14,m2/s,294.0,K,10,mol/L,,,,,Batch kinetic experiments; HPDM and SPM analysis,model: HPDM; mechanism: particle diffusion,Experimental,Uptake/Release
jctb.5249,10.1002/jctb.5249,ammonium,2.86,3.1,,Ze-Mg1,GIS,,Mg2+,4.3,wt%,3.8e-14,m2/s,294.0,K,10,mol/L,,,,,Batch kinetic experiments; HPDM and SPM analysis,model: SPM; mechanism: particle diffusion,Experimental,Uptake/Release
jctb.5249,10.1002/jctb.5249,"ammonium
phosphate",,3.1,5 mg/L NH4+ : 15 mg/L PO4^{3-},Ze-Mg1,GIS,,Mg2+,4.3,wt%,1.1e-08,m2/s,294.0,K,5,mol/L,,,,,Batch kinetic experiments; HPDM and SPM analysis,measured_species: NH4+; model: HPDM; mechanism: fluid film diffusion,Experimental,Uptake/Release
jctb.5249,10.1002/jctb.5249,"ammonium
phosphate",,3.1,5 mg/L NH4+ : 15 mg/L PO4^{3-},Ze-Mg1,GIS,,Mg2+,4.3,wt%,7.3e-13,m2/s,294.0,K,5,mol/L,,,,,Batch kinetic experiments; HPDM and SPM analysis,measured_species: NH4+; model: HPDM; mechanism: particle diffusion,Experimental,Uptake/Release
jctb.5249,10.1002/jctb.5249,"ammonium
phosphate",,3.1,5 mg/L NH4+ : 15 mg/L PO4^{3-},Ze-Mg1,GIS,,Mg2+,4.3,wt%,6.7e-13,m2/s,294.0,K,5,mol/L,,,,,Batch kinetic experiments; HPDM and SPM analysis,measured_species: NH4+; model: SPM; mechanism: particle diffusion,Experimental,Uptake/Release
jctb.5249,10.1002/jctb.5249,"ammonium
phosphate",,3.1,5 mg/L NH4+ : 15 mg/L PO4^{3-},Ze-Mg1,GIS,,Mg2+,4.3,wt%,4.8e-09,m2/s,294.0,K,15,mol/L,,,,,Batch kinetic experiments; HPDM and SPM analysis,measured_species: PO4^{3-}; model: HPDM; mechanism: fluid film diffusion,Experimental,Uptake/Release
jctb.5249,10.1002/jctb.5249,"ammonium
phosphate",,3.1,5 mg/L NH4+ : 15 mg/L PO4^{3-},Ze-Mg1,GIS,,Mg2+,4.3,wt%,2.5e-14,m2/s,294.0,K,15,mol/L,,,,,Batch kinetic experiments; HPDM and SPM analysis,measured_species: PO4^{3-}; model: HPDM; mechanism: particle diffusion,Experimental,Uptake/Release
jctb.5249,10.1002/jctb.5249,"ammonium
phosphate",,3.1,5 mg/L NH4+ : 15 mg/L PO4^{3-},Ze-Mg1,GIS,,Mg2+,4.3,wt%,2.6e-14,m2/s,294.0,K,15,mol/L,,,,,Batch kinetic experiments; HPDM and SPM analysis,measured_species: PO4^{3-}; model: SPM; mechanism: particle diffusion,Experimental,Uptake/Release
jctb.5550,10.1002/jctb.5550,ammonium,2.86,,,NZ1,zeolite,,,,,1.24e-12,m2/s,295.0,K,864,mol/L,19.4,mg N-NH4/g,,,batch uptake kinetics (HPDM/SPM fitting),model: HPDM; parameter: Df from -ln(1-X^2),Experimental,Uptake/Release
jctb.5550,10.1002/jctb.5550,ammonium,2.86,,,NZ1,zeolite,,,,,1.18e-10,m2/s,295.0,K,864,mol/L,19.4,mg N-NH4/g,,,batch uptake kinetics (HPDM/SPM fitting),model: HPDM; parameter: Dp from -ln(1-X),Experimental,Uptake/Release
jctb.5550,10.1002/jctb.5550,ammonium,2.86,,,NZ1,zeolite,,,,,4e-12,m2/s,295.0,K,864,mol/L,19.4,mg N-NH4/g,,,batch uptake kinetics (HPDM/SPM fitting),model: SPM; parameter: Dp from 3-3(1-X)^(2/3)-2X,Experimental,Uptake/Release
jctb.5550,10.1002/jctb.5550,ammonium,2.86,,,NZ2,zeolite,,,,,2.1e-12,m2/s,295.0,K,864,mol/L,23.9,mg N-NH4/g,,,batch uptake kinetics (HPDM/SPM fitting),model: HPDM; parameter: Df from -ln(1-X^2),Experimental,Uptake/Release
jctb.5550,10.1002/jctb.5550,ammonium,2.86,,,NZ2,zeolite,,,,,5.8e-10,m2/s,295.0,K,864,mol/L,23.9,mg N-NH4/g,,,batch uptake kinetics (HPDM/SPM fitting),model: HPDM; parameter: Dp from -ln(1-X),Experimental,Uptake/Release
jctb.5550,10.1002/jctb.5550,ammonium,2.86,,,NZ2,zeolite,,,,,3e-12,m2/s,295.0,K,864,mol/L,23.9,mg N-NH4/g,,,batch uptake kinetics (HPDM/SPM fitting),model: SPM; parameter: Dp from 3-3(1-X)^(2/3)-2X,Experimental,Uptake/Release
jctb.5550,10.1002/jctb.5550,ammonium,2.86,,,NZ3,zeolite,,,,,5.1e-12,m2/s,295.0,K,864,mol/L,35.1,mg N-NH4/g,,,batch uptake kinetics (HPDM/SPM fitting),model: HPDM; parameter: Df from -ln(1-X^2),Experimental,Uptake/Release
jctb.5550,10.1002/jctb.5550,ammonium,2.86,,,NZ3,zeolite,,,,,5.4e-10,m2/s,295.0,K,864,mol/L,35.1,mg N-NH4/g,,,batch uptake kinetics (HPDM/SPM fitting),model: HPDM; parameter: Dp from -ln(1-X),Experimental,Uptake/Release
jctb.5550,10.1002/jctb.5550,ammonium,2.86,,,NZ3,zeolite,,,,,6e-12,m2/s,295.0,K,864,mol/L,35.1,mg N-NH4/g,,,batch uptake kinetics (HPDM/SPM fitting),model: SPM; parameter: Dp from 3-3(1-X)^(2/3)-2X,Experimental,Uptake/Release
jctb.6491,10.1039/C5GC02832A],2-methylpropanal,5.0,4.7,,ZSM-5 G-360,MFI,360,,,,3e-14,m2/s,278.0,K,0.5,mol/L,,,,,"Batch uptake experiment, HSDM regression",particle_diameter: 2.35 mm,Experimental,Uptake/Release
jctb.6491,10.1039/C5GC02832A],2-methylpropanal,5.0,4.7,,ZSM-5 G-360,MFI,360,,,,2.5e-14,m2/s,278.0,K,0.5,mol/L,,,,,"Batch uptake experiment, HSDM regression",particle_diameter: 2.656 mm,Experimental,Uptake/Release
jctb.6491,10.1039/C5GC02832A],2-methylpropanal,5.0,4.7,,ZSM-5 G-360,MFI,360,,,,2.9e-14,m2/s,278.0,K,0.5,mol/L,,,,,"Batch uptake experiment, HSDM regression",particle_diameter: 3.118 mm,Experimental,Uptake/Release
jctb.6491,10.1039/C5GC02832A],2-methylpropanal,5.0,4.7,,ZSM-5 G-360,MFI,360,,,,2.2e-14,m2/s,278.0,K,0.25,mol/L,,,,,"Batch uptake experiment, HSDM regression",particle_diameter: 2.35 mm,Experimental,Uptake/Release
jctb.6491,10.1039/C5GC02832A],2-methylpropanal,5.0,4.7,,ZSM-5 G-360,MFI,360,,,,1.5e-14,m2/s,278.0,K,0.125,mol/L,,,,,"Batch uptake experiment, HSDM regression",particle_diameter: 2.35 mm,Experimental,Uptake/Release
jctb.6491,10.1039/C5GC02832A],2-methylbutanal,5.5,4.7,,ZSM-5 G-360,MFI,360,,,,6.5e-15,m2/s,278.0,K,0.5,mol/L,,,,,"Batch uptake experiment, HSDM regression",particle_diameter: 2.35 mm,Experimental,Uptake/Release
jctb.6491,10.1039/C5GC02832A],2-methylbutanal,5.5,4.7,,ZSM-5 G-360,MFI,360,,,,2.8e-15,m2/s,278.0,K,0.5,mol/L,,,,,"Batch uptake experiment, HSDM regression",particle_diameter: 2.656 mm,Experimental,Uptake/Release
jctb.6491,10.1039/C5GC02832A],2-methylbutanal,5.5,4.7,,ZSM-5 G-360,MFI,360,,,,3.9e-15,m2/s,278.0,K,0.5,mol/L,,,,,"Batch uptake experiment, HSDM regression",particle_diameter: 3.118 mm,Experimental,Uptake/Release
jctb.6491,10.1039/C5GC02832A],2-methylbutanal,5.5,4.7,,ZSM-5 G-360,MFI,360,,,,4.5e-15,m2/s,278.0,K,0.25,mol/L,,,,,"Batch uptake experiment, HSDM regression",particle_diameter: 2.35 mm,Experimental,Uptake/Release
jctb.6491,10.1039/C5GC02832A],2-methylbutanal,5.5,4.7,,ZSM-5 G-360,MFI,360,,,,3.7e-15,m2/s,278.0,K,0.125,mol/L,,,,,"Batch uptake experiment, HSDM regression",particle_diameter: 2.35 mm,Experimental,Uptake/Release
jctb.6491,10.1039/C5GC02832A],3-methylbutanal,5.5,4.7,,ZSM-5 G-360,MFI,360,,,,4.2e-15,m2/s,278.0,K,0.5,mol/L,,,,,"Batch uptake experiment, HSDM regression",particle_diameter: 2.35 mm,Experimental,Uptake/Release
jctb.6491,10.1039/C5GC02832A],3-methylbutanal,5.5,4.7,,ZSM-5 G-360,MFI,360,,,,2e-15,m2/s,278.0,K,0.5,mol/L,,,,,"Batch uptake experiment, HSDM regression",particle_diameter: 2.656 mm,Experimental,Uptake/Release
jctb.6491,10.1039/C5GC02832A],3-methylbutanal,5.5,4.7,,ZSM-5 G-360,MFI,360,,,,2.5e-15,m2/s,278.0,K,0.5,mol/L,,,,,"Batch uptake experiment, HSDM regression",particle_diameter: 3.118 mm,Experimental,Uptake/Release
jctb.6491,10.1039/C5GC02832A],3-methylbutanal,5.5,4.7,,ZSM-5 G-360,MFI,360,,,,3.3e-15,m2/s,278.0,K,0.25,mol/L,,,,,"Batch uptake experiment, HSDM regression",particle_diameter: 2.35 mm,Experimental,Uptake/Release
jctb.6491,10.1039/C5GC02832A],3-methylbutanal,5.5,4.7,,ZSM-5 G-360,MFI,360,,,,2.3e-15,m2/s,278.0,K,0.125,mol/L,,,,,"Batch uptake experiment, HSDM regression",particle_diameter: 2.35 mm,Experimental,Uptake/Release
jctb.6491,10.1039/C5GC02832A],furan-2-carbaldehyde,5.5,4.7,,ZSM-5 G-360,MFI,360,,,,4.1e-13,m2/s,278.0,K,0.5,mol/L,,,,,"Batch uptake experiment, HSDM regression",particle_diameter: 2.35 mm,Experimental,Uptake/Release
jctb.6491,10.1039/C5GC02832A],furan-2-carbaldehyde,5.5,4.7,,ZSM-5 G-360,MFI,360,,,,2.9e-13,m2/s,278.0,K,0.5,mol/L,,,,,"Batch uptake experiment, HSDM regression",particle_diameter: 2.656 mm,Experimental,Uptake/Release
jctb.6491,10.1039/C5GC02832A],furan-2-carbaldehyde,5.5,4.7,,ZSM-5 G-360,MFI,360,,,,2.4e-13,m2/s,278.0,K,0.5,mol/L,,,,,"Batch uptake experiment, HSDM regression",particle_diameter: 3.118 mm,Experimental,Uptake/Release
jctb.6491,10.1039/C5GC02832A],furan-2-carbaldehyde,5.5,4.7,,ZSM-5 G-360,MFI,360,,,,1.7e-13,m2/s,278.0,K,0.25,mol/L,,,,,"Batch uptake experiment, HSDM regression",particle_diameter: 2.35 mm,Experimental,Uptake/Release
jctb.6491,10.1039/C5GC02832A],furan-2-carbaldehyde,5.5,4.7,,ZSM-5 G-360,MFI,360,,,,7.9e-14,m2/s,278.0,K,0.125,mol/L,,,,,"Batch uptake experiment, HSDM regression",particle_diameter: 2.35 mm,Experimental,Uptake/Release
jctb.6491,10.1039/C5GC02832A],3-(methylsulfanyl)propanal,6.0,4.7,,ZSM-5 G-360,MFI,360,,,,1.2e-14,m2/s,278.0,K,0.5,mol/L,,,,,"Batch uptake experiment, HSDM regression",particle_diameter: 2.35 mm,Experimental,Uptake/Release
jctb.6491,10.1039/C5GC02832A],3-(methylsulfanyl)propanal,6.0,4.7,,ZSM-5 G-360,MFI,360,,,,3.8e-14,m2/s,278.0,K,0.5,mol/L,,,,,"Batch uptake experiment, HSDM regression",particle_diameter: 2.656 mm,Experimental,Uptake/Release
jctb.6491,10.1039/C5GC02832A],3-(methylsulfanyl)propanal,6.0,4.7,,ZSM-5 G-360,MFI,360,,,,2.3e-14,m2/s,278.0,K,0.5,mol/L,,,,,"Batch uptake experiment, HSDM regression",particle_diameter: 3.118 mm,Experimental,Uptake/Release
jctb.6491,10.1039/C5GC02832A],3-(methylsulfanyl)propanal,6.0,4.7,,ZSM-5 G-360,MFI,360,,,,1.8e-14,m2/s,278.0,K,0.25,mol/L,,,,,"Batch uptake experiment, HSDM regression",particle_diameter: 2.35 mm,Experimental,Uptake/Release
jctb.6491,10.1039/C5GC02832A],3-(methylsulfanyl)propanal,6.0,4.7,,ZSM-5 G-360,MFI,360,,,,1.4e-14,m2/s,278.0,K,0.125,mol/L,,,,,"Batch uptake experiment, HSDM regression",particle_diameter: 2.35 mm,Experimental,Uptake/Release
jctb.6510,10.1002/jctb.6510,toluene,5.85,4.7,,CZ5,MFI-Ca,25.6,,,,1.3e-17,m2/s,308.0,K,,,,,0.001,bar,gravimetric uptake,,Experimental,Uptake/Release
jctb.6510,10.1002/jctb.6510,toluene,5.85,,,NZ5,zeolite,28.1,,,,3.6e-17,m2/s,308.0,K,,,,,0.001,bar,gravimetric uptake,,Experimental,Uptake/Release
jctb.6510,10.1002/jctb.6510,toluene,5.85,4.7,,MZ5,MFI-H,29.3,,,,5e-17,m2/s,308.0,K,,,,,0.001,bar,gravimetric uptake,,Experimental,Uptake/Release
mrc.1260320105,10.1002/mrc.1260320105,butene oligomers,,4.7,,H-ZSM-5,MFI-H,29,,,,3e-13,m2/s,373.0,K,,,214,umol/g,,,2H NMR,mobility: more mobile; lineshape: liquid-like,Experimental,Solid-state NMR
prac.19943360309,10.1002/prac.19943360309,ethene,3.9,4.1,,"Ca0,2Na0,8A","LTA-Ca,Na",,Ca2+,,,2.94e-15,m2/s,310.0,K,,,,,0.013-0.055,kPa,Gravimetric uptake (kinetic sorption),,Experimental,Uptake/Release
prac.19943360309,10.1002/prac.19943360309,ethene,3.9,4.1,,"Ca0,2Na0,8A","LTA-Ca,Na",,Ca2+,,,8.99e-15,m2/s,310.0,K,,,,,0.133-0.248,kPa,Gravimetric uptake (kinetic sorption),,Experimental,Uptake/Release
prac.19943360309,10.1002/prac.19943360309,ethene,3.9,4.1,,"Ca0,2Na0,8A","LTA-Ca,Na",,Ca2+,,,6.6e-15,m2/s,310.0,K,,,,,1.89-2.72,kPa,Gravimetric uptake (kinetic sorption),,Experimental,Uptake/Release
